Repository: kidcrazequ/AI-avatar

# Soul

> 本地运行的 AI 分身框架。给每个专家一个灵魂。

## 为什么是 Soul

通用 AI 助手什么都懂一点，却没有一个真正"属于你的专家"。Soul 让你为每一个领域养一个分身——有自己的人格、知识库、技能和记忆，回答必须基于你喂给它的资料，而不是模型的幻觉。

全部数据留在本地。

## 和同类产品的区别

|  | Soul | LM Studio | AnythingLLM | Ollama WebUI |
|---|:---:|:---:|:---:|:---:|
| 本地运行              | ● | ● | ● | ● |
| 多角色人格（soul.md） | ● | ○ | ◐ | ○ |
| 技能树（渐进披露）    | ● | ○ | ○ | ○ |
| 长期记忆（自动纠偏）  | ● | ○ | ◐ | ○ |
| Wiki / 矛盾检测       | ● | ○ | ○ | ○ |
| 质量测试体系          | ● | ○ | ○ | ○ |
| BM25 + 向量双路检索   | ● | ○ | ● | ○ |
| Excel 作结构化数据源  | ● | ○ | ○ | ○ |
| 条件过滤 + 图表生成   | ● | ○ | ○ | ○ |
| 批量 / 压缩包导入     | ● | ○ | ◐ | ○ |

<sub>● 支持　◐ 部分支持　○ 不支持</sub>

Soul 的重心不是"再做一个聊天界面"，而是让 AI 分身**像一个真正的同事**——有稳定人格、有专业知识边界、会记住纠正、回答可溯源。

## 特性

- **人格** — 一份 `soul.md` 定义身份、风格、边界，知识库优先、数据可溯源
- **知识库** — PDF / Word（**.doc + .docx**）/ **PowerPoint / Excel / CSV** 一键导入，OCR + 章节切分，BM25 + 向量双路检索
- **检索性能持久化** — BM25 中文分词结果落盘到 `_index/tokens.json`，**重启后首次查询从 30-180 秒降到 < 2 秒**（v0.6.0），跨 session 复用，hash 失效时自动重建
- **Excel 作结构化数据源** — Excel 不占用 system prompt，AI 通过 `query_excel` 工具按 MongoDB 风格条件精确过滤行；返回值带列 schema 帮 LLM 单次决策
- **批量导入 + 自动优化** — 文件夹 / zip / tar.gz / 7z / rar 一次性导入，**嵌套归档自动解压**（文件夹内的 zip/rar 递归展开），原始文件保留到 `_raw/`，导入后 ENHANCE 走完整管线，支持断点续跑
- **三引擎图表可视化** — 3 个内置技能覆盖全场景：`draw-chart`（ECharts 数据精确图）/ `draw-mermaid`（14+ 种结构图：甘特/流程/时序/思维导图/看板/状态机/ER/类/Git）/ `draw-infographic`（@antv/infographic 84+ 信息图模板：列表/对比/SWOT/金字塔/词云）。**Skill 路由系统**自动按关键词 < 1ms 路由到最合适的引擎并注入完整技能定义，省去 load_skill 工具调用

# 小堵 工商储专家 知识库

本目录存放 小堵 工商储专家 分身的领域知识文件。分身在工作时会基于这些文件内容进行回答。

## 使用说明

1. 所有知识文件采用 **Markdown 格式**，分身可以直接读取
2. 添加新知识时，可通过顶部 IMPORT / FOLDER / ARCHIVE 按钮导入原始文档（PDF / DOCX / Excel 等）
3. 分身回答时会标注知识来源，格式为 `[来源: knowledge/文件名]`
4. 如果知识库中没有相关内容，分身会明确告知并建议补充

## 目录结构

```
knowledge/
├── README.md          # 本文件（知识库索引）
├── _raw/              # 原始文档存档（PDF / DOCX 等）
├── _index/            # 检索索引（自动生成，勿手动修改）
└── *.md               # 知识文件（Markdown 格式）
```

## 知识文件命名规范

- 使用 **中文名称 + 简短后缀** 命名，如 `产品名-用户手册.md`、`场景名-最佳实践.md`
- 文件名不使用空格，用 `-` 或 `_` 分隔

## 知识质量标准

- 每个知识文件开头包含来源说明（原始文档名称和版本）
- 关键数值已标注单位
- 图片中的数据已被 OCR 识别并写入 Markdown
- 本 README 的知识文件索引已同步更新

## 知识文件索引

| 文件 | 路径 | 来源 |
| --- | --- | --- |
| 储能系统效率 | [储能系统效率.md](储能系统效率.md) | 批量导入 |
| EM-EHS-Rec-0196_远景储能产品本质安全风险_DFS_专项审核表_V1_0_1_ | [EM-EHS-Rec-0196_远景储能产品本质安全风险_DFS_专项审核表_V1_0_1_.md](EM-EHS-Rec-0196_远景储能产品本质安全风险_DFS_专项审核表_V1_0_1_.md) | 批量导入 |
| 储能_EHS_压力耐力模型_20230505正式发布版_ | [储能_EHS_压力耐力模型_20230505正式发布版_.md](储能_EHS_压力耐力模型_20230505正式发布版_.md) | 批量导入 |
| 原版EM-EHS-0060_基于EDV和ITR流程的产品开发安全风险管理标准_V1_2 | [原版EM-EHS-0060_基于EDV和ITR流程的产品开发安全风险管理标准_V1_2.md](原版EM-EHS-0060_基于EDV和ITR流程的产品开发安全风险管理标准_V1_2.md) | 批量导入 |
| 基于EDV和ITR流程的产品开发安全风险管理标准_宣贯及赋能培训材料 | [基于EDV和ITR流程的产品开发安全风险管理标准_宣贯及赋能培训材料.md](基于EDV和ITR流程的产品开发安全风险管理标准_宣贯及赋能培训材料.md) | 批量导入 |
| 附件_1_EM-EHS-Rec-0168_EHS风险管理关键岗位EHS能力矩阵 | [附件_1_EM-EHS-Rec-0168_EHS风险管理关键岗位EHS能力矩阵.md](附件_1_EM-EHS-Rec-0168_EHS风险管理关键岗位EHS能力矩阵.md) | 批量导入 |
| EDV流程概览 | [EDV流程概览.md](EDV流程概览.md) | 批量导入 |
| EDV流程通用培训__V3_0 | [EDV流程通用培训__V3_0.md](EDV流程通用培训__V3_0.md) | 批量导入 |
| EM-DBPED-Rec-0030_Pre-CRCCB评审模板_V8_0 | [EM-DBPED-Rec-0030_Pre-CRCCB评审模板_V8_0.md](EM-DBPED-Rec-0030_Pre-CRCCB评审模板_V8_0.md) | 批量导入 |
| EPD_二级流程和赛道裁剪逻辑 | [EPD_二级流程和赛道裁剪逻辑.md](EPD_二级流程和赛道裁剪逻辑.md) | 批量导入 |
| EPD流程通用培训__V4 | [EPD流程通用培训__V4.md](EPD流程通用培训__V4.md) | 批量导入 |
| TR评审材料模板_20250420 | [TR评审材料模板_20250420.md](TR评审材料模板_20250420.md) | 批量导入 |
| 培训-EDV流程通用培训__V3_1 | [培训-EDV流程通用培训__V3_1.md](培训-EDV流程通用培训__V3_1.md) | 批量导入 |
| 综能MPO--DPP填写要点说明 | [综能MPO--DPP填写要点说明.md](综能MPO--DPP填写要点说明.md) | 批量导入 |
| 脱敏版TR评审材料 | [脱敏版TR评审材料.md](脱敏版TR评审材料.md) | 批量导入 |
| 议题1_XXX机型PDTR4A评审与决策_-_脱敏版范本 | [议题1_XXX机型PDTR4A评审与决策_-_脱敏版范本.md](议题1_XXX机型PDTR4A评审与决策_-_脱敏版范本.md) | 批量导入 |
| 工商业储能柜技术和商务响应_V1 | [工商业储能柜技术和商务响应_V1.md](工商业储能柜技术和商务响应_V1.md) | 批量导入 |
| 工商业储能柜技术和商务响应_V2 | [工商业储能柜技术和商务响应_V2.md](工商业储能柜技术和商务响应_V2.md) | 批量导入 |
| EM-Shared_Biddi-Rec-0003单供偏差增补审批-模板V1_0 | [EM-Shared_Biddi-Rec-0003单供偏差增补审批-模板V1_0.md](EM-Shared_Biddi-Rec-0003单供偏差增补审批-模板V1_0.md) | 批量导入 |
| 综能工商储海外单供偏差增补审批-Leon | [综能工商储海外单供偏差增补审批-Leon.md](综能工商储海外单供偏差增补审批-Leon.md) | 批量导入 |
| 26年交付和售后规划V1_1 | [26年交付和售后规划V1_1.md](26年交付和售后规划V1_1.md) | 批量导入 |
| 综能产品售后服务体系策划V5 | [综能产品售后服务体系策划V5.md](综能产品售后服务体系策划V5.md) | 批量导入 |
| EM-Shared_Biddi-M-0001_远景能源综合标_技术分_管理规范__V2_2 | [EM-Shared_Biddi-M-0001_远景能源综合标_技术分_管理规范__V2_2.md](EM-Shared_Biddi-M-0001_远景能源综合标_技术分_管理规范__V2_2.md) | 批量导入 |
| 商务及技术评分汇总_24_10_30_ | [商务及技术评分汇总_24_10_30_.md](商务及技术评分汇总_24_10_30_.md) | 批量导入 |
| 技术评分参考示例 | [技术评分参考示例.md](技术评分参考示例.md) | 批量导入 |
| 最终签章版_明美_ | [最终签章版_明美_.md](最终签章版_明美_.md) | 批量导入 |
| 物料分类及属性定义表单_储能交直流一体柜V2_0-1105 | [物料分类及属性定义表单_储能交直流一体柜V2_0-1105.md](物料分类及属性定义表单_储能交直流一体柜V2_0-1105.md) | 批量导入 |
| 2025年综能BESS质量数据 | [2025年综能BESS质量数据.md](2025年综能BESS质量数据.md) | 批量导入 |
| 供应商初步交流表-部件类_Leon | [供应商初步交流表-部件类_Leon.md](供应商初步交流表-部件类_Leon.md) | 批量导入 |
| 质量赋能 | [质量赋能.md](质量赋能.md) | 批量导入 |
| 280Ah315Ah-比较_-_Leon | [280Ah315Ah-比较_-_Leon.md](280Ah315Ah-比较_-_Leon.md) | 批量导入 |

File: expert-packs/小堵-工商储专家/knowledge/20240621_AESC_ESS_315_UL9540A.md
---
source: pdf
raw_file: _raw/20240621_AESC ESS_315_UL9540A.pdf
keywords: ["NON-STANDARD", "NON-USE", "HC-L315A", "图表信息", "图表关键事件时间点"]
summary: UL 9540A Report Report Issued : 2024-06-21
---

UL 9540A Report Report Issued : 2024-06-21
Cell Level Report Revised :
UL 9540A Form Issued : 2019-12-27
Rev. 5 Form Revised :2021-05-04
CELL TEST REPORT
UL 9540A
Test Method for Evaluating Thermal Runaway Fire Propagation
in Battery Energy Storage Systems (AACD)
Project Number............................... : 4791271040
Date of issue ................................... : 224-06-21
Total number of pages ................... : 34
UL Report Office ............................ : UL(Changzhou) Quality Technical Service Co., LTD.
Applicant’s name ............................ : Envision Dynamics Technology (Jiangsu) Co., Ltd
Address ........................................... : No. 66, Shentai Road, Shengang Subdistrict, Wuxi, Jiangsu,
214000, China
Test specification: 4th Edition, Section 7, November 12, 2019
Standard .......................................... : UL 9540A, Test Method for Evaluating Thermal Runaway Fire
Propagation in Battery Energy Storage Systems
Test procedure ............................... : 7.1, 7.2, 7.3.1, 7.4, 7.6.1, 7.7
Non-standard test method ........... : N/A
Copyright © 2024 UL LLC All Rights Reserved.
General disclaimer:
The test results presented in this report relate only to the sample tested in the test configuration noted on the
list of the attachments.
UL LLC did not select the sample(s), determine whether the sample(s) was representative of production
samples, witness the production of the test sample(s), nor were we provided with information relative to the
formulation or identification of component materials used in the test sample(s).
The issuance of this report in no way implies Listing, Classification or Recognition by UL and does not
authorize the use of UL Listing, Classification or Recognition Marks or any other reference to UL on the
product or system. UL LLC authorizes the above named company to reproduce this Report provided it is
reproduced in its entirety. UL's name or marks cannot be used in any packaging, advertising, promotion or
marketing relating to the data in this Report, without UL's prior written permission.
UL LLC, its employees, and its agents shall not be responsible to anyone for the use or non-use of the
information contained in this Report, and shall not incur any obligation or liability for damages, including
consequential damages, arising out of or in connection with the use of, or inability to use, the information
contained in this Report.

Page 2 of 34 Project No. 4791271040
UL 9540A, Edition 4
Cell level information
Model No ........................................... : HC-L315A
Ratings (Vdc, Ah) ............................. : 315Ah, 3.2Vdc
Chemistry of test item………………: Lithium iron phosphate
Original Equipment Manufacturer (OEM): Envision Dynamics Technology
(Jiangsu) Co., Ltd
Branding Manufacturer (if not OEM): N/A
Was the cell certified? ………………………….: Yes
Standard test item certified to ……….…..: UL 1973
Organization that certified test item …….: UL (MH65212)
Average cell surface temperature at gas venting, °C: 159
Average surface temperature at thermal runaway, °C: 246
Gas Volume: 160.4 L
Lower flammability limit (LFL), % volume in air at the ambient
temperature
7.75
Lower flammability limit (LFL), % volume in air at the venting
temperature
7.45
Burning velocity (Su) cm/s: 83.39
Maximum pressure (Pmax) psig: 95.83
Cell Gas composition
Gas Measured %
Carbon Monoxide CO 12.896
Carbon Dioxide CO2 23.467
Hydrogen H2 51.380
Methane CH4 4.980
Acetylene C2H2 0.243
Ethylene C2H4 2.458
Ethane C2H6 0.845
Propadiene (Allene) C3H4 0.005
Propylene C3H6 1.252
Propane C3H8 0.254
- C4 (Total) 0.417
- C5 (Total) 0.099
- C6 (Total) 0.021
Benzene C6H6 0.012
Dimethyl Carbonate C3H6O3 1.453
Ethyl Methyl Carbonate C4H8O3 0.217
Total - 100

Page 3 of 34 Project No. 4791271040
UL 9540A, Edition 4
Cell failure test method performed (summary of method and test clause):
External heating using thin film with 4°C to 7°C thermal ramp.
Nail Penetration
Overcharge
External short circuit (X Ω external resistance)
Flow Battery with 2 active electrolyte methods
Flow Battery with 1 active electrolyte methods
Others
Description of method used to fail cells if other than external thin film heater with thermal ramp, : N/A
Summary of testing:
Performance Criteria in accordance with Clause 7.7 and Figure 1.1:
[ ] Thermal runaway was not induced in the cell; and
[ ] The cell vent gas did not present a flammability hazard when mixed with any volume of air, as
determined in accordance with ASTM E918 at both ambient and vent temperatures.
Necessity for a module level test
[X] The performance criteria of the cell level test as indicated in 7.7 of UL 9540A 4th edition has not been
met, therefore a module level testing in accordance with UL 9540A will need to be conducted on a complete
module employing this cell.
[ ] The performance criteria of the cell level tests as indicated in 7.7 of UL 9540A 4th edition has been met,
therefore a module level testing in accordance with UL 9540A need not be conducted.
Testing Laboratory information
Testing Laboratory and testing location(s):
Testing Laboratory: UL(Changzhou) Quality Technical
Service Co., LTD.
Testing location/ address ............................ : 21 Longmen Rd, National High-
Tech Industrial Development
District, Wujin, Changzhou,
Jiangsu, China
Tested by (name, signature)........................ : William Mao(T), Yangyang Zhu
Witnessed by (for 3rd Party Lab Test Location)
(name, signature) ......................................... :
N/A N/A
Project Handler (name, signature) .............. : Iris Q Li
Reviewer (name, signature) …………….: Albert He
Gas Analysis Testing Laboratory: UL(Changzhou) Quality Technical
Service Co., LTD.
Testing location/ address ............................ : 21 Longmen Rd, National High-
Tech Industrial Development
District, Wujin, Changzhou,
Jiangsu, China


<!-- 以下为第5页图片中提取的结构化数据 -->
| 参数 | 数值 |
| --- | --- |
| Charge power, W: | 504 |
| Standard full charge voltage, Vdc: | 3.65 |
| Charge temperature range, °C: | 0~60 |
| End of charge voltage, V: | 3.65 |
| Discharge power, W: | 504 |
| End of discharge voltage, Vdc: | 2.5 |
| Discharge temperature range, °C: | -30~60 |

Page 4 of 34 Project No. 4791271040
UL 9540A, Edition 4
Project Handler (name, signature) ............. : Iris Q Li
Reviewer (name, signature) …………….: Albert He
List of Attachments (including a total number of pages in each attachment):
Attachment A: Cell Conditioning (Charge/discharge) Profiles - (Pages 16 through 18)
Attachment B: Cell Instrumentation Photos - (Pages 19 through 19)
Attachment C: Cell Temperature Profiles during testing - (Pages 20 through 22)
Attachment D: Cell Testing Photos - (Pages 23 through 32)
Attachment E: Cell vent gas test chamber photo and profile of chamber gas analysis (O2 and Pressure) -
(Pages 33 through 33)
Attachment F: Cell Gas Analysis Report - (Pages 34 through 34)

Page 5 of 34 Project No. 4791271040
UL 9540A, Edition 4
Photo of cell/Stack:
Test Item Charge/Discharge Specifications:
• Charge power, W: 504
• Standard full charge voltage, Vdc: 3.65
• Charge temperature range, °C: 0~60
• End of charge voltage, V: 3.65
• Discharge power, W: 504
• End of discharge voltage, Vdc: 2.5
• Discharge temperature range, °C: -30~60

Page 6 of 34 Project No. 4791271040
UL 9540A, Edition 4
Test item particulars ..................................................:
Possible test case verdicts:
- test case does not apply to the test object ........... : N/A
- test object does meet the requirement ................. : P (Pass)
- test object does not meet the requirement ........... : F (Fail)
- test object was completed per the requirement...: C(Complete)
- test object was completed with modification……: M(Modification)
Testing.......................................................................... : Cell model HC-L315A
Date of receipt of test item ........................................ : 2024-04-09
Date (s) of performance of tests ............................... : 2024-04-09~2024-04-18
General remarks:
"(See Enclosure #)" refers to additional information appended to the report.
"(See appended table)" refers to a table appended to the report.
Throughout this report a point is used as the decimal separator.
Manufacturer’s Declaration of samples submitted for test:
The applicant for this report includes samples from more
than one factory location and a declaration from the
Manufacturer stating that the sample(s) submitted for
evaluation is (are) representative of the products from
each factory has been provided ....................................:
Yes
Not applicable
Name and address of factory (ies) .......................... : Factory -1:
Envision Dynamics Technology (Hubei) Co., Ltd
No.5, Xicheng Street, Shiyan, Hubei, 442003, CN
Factory -2:
Envision Dynamics Technology (Ordos) Co., Ltd.
No. 1, Wei Shisi Dong Road, Jiangsu Industrial Park,
Ejin Horo Banner, Ordos, Nei Mongol Zizhiqu, 017200,
CN
General product information and other remarks:
The tested cell is a Lithium-ion battery cell, Model HC-L315A. Each cell has a capacity of 315 Ah and nominal
voltage 3.2 Vdc.
The overall dimensions of cell are 71.8±0.6 mm (depth) by 174.26±0.6 mm (width) by 207.01±0.6 mm (height)
with blue film.
The weight of cell is 5650±300g.
Note: The cell samples submitted for test were manufactured by factory -1.

Page 7 of 34 Project No. 4791271040
UL 9540A, Edition 4,
Clause Requirement + Test Result - Remark Verdict
UL 9540A, Edition 4
5.0 CONSTRUCTION Verdict
5.1. 5.4 Cell/Stack Construction —
5.1.1, 5.4.1 Generic Chemistry: Lithium iron phosphate —
Electrolyte Chemistry: LiPF6 with additives —
Flow Battery Electrolyte No. 1 Chemistry: Not flow battery —
Max volume of system electrolyte No. 1, L: Not flow battery —
Flow Battery Electrolyte No. 2 Chemistry: Not flow battery —
Max volume of system electrolyte No. 2, L: Not flow battery —
Separator Melt Temperature, °C: Not used during test —
Format:
Cylindrical /Prismatic /Pouch
Flow Battery Stack
Prismatic —
Overall Dimensions, mm 71.8±0.6 mm (depth) by
174.26±0.6 mm (width) by
207.01±0.6 mm (height) with
blue film
—
Cell Weight, g 5650±300g —
5.1.2 Cell Certification: Yes —
Standard Used for Cell Certification: UL 1973 —
Organization that Certified Cell: UL (MH65212) —
5.1.1, 5.4.1 Cell/Stack Ratings:
• Nominal Voltage, Vdc
•Nominal Capacity, Ah
3.2 —
—
315
5.4.1 Flow Battery: No. of Cells per Stack: Not flow battery —
Flow battery system manufacturer: Not flow battery —
Flow battery system model: Not flow battery —
Flow battery system ratings, Vdc, Ah: Not flow battery —
5.4.2 Flow battery system certified to UL 1973: Not flow battery —
Organization that certified flow battery system: Not flow battery —
6.0 PERFORMANCE Verdict
6.1 General C

Page 8 of 34 Project No. 4791271040
UL 9540A, Edition 4,
Clause Requirement + Test Result - Remark Verdict
UL 9540A, Edition 4
7.2 Samples C
7.2.1 Samples conditioned through charge discharge
cycling a minimum of 2 cycles.
See Attachment A for profiles
See Table 1 for specifications
See also Table 2
C
7.2.2 100% SOC and stabilize from 1h to 8 h before testing
7.2.3 Pouch Cells constrained per end use during testing. N/A
7.3 Determination of thermal runaway methodology C
7.3.1 General C
7.3.1.1 Ambient indoor laboratory conditions:
25 ±5°C (77 ±9°F)
≤50 ±25% RH at the initiation of the test.
See Attachment C
See Table 3
C
7.3.1.2 Heat the cell to thermal runaway by externally applied
flexible film heaters
See Attachment B C
Heater Dimension Two heaters 152.4 mm by 203.2
mm in size for each sample.
Each side of the cells was
instrumented with the heater
A surface heating rate of 4° C (7.2° F) to 7° C (12.6°
F) per minute was applied to the cell.
See Attachment C, D
See Table 4.
C
Maximum surface end point temperature, °C Not used, the cells are heated
until the thermal runaway
achieved
According to the Certification
Requirement Decision: Test
Method for Evaluating Thermal
Runaway Fire Propagation in
Battery. Holding temperature
was not utilized during the test
and the cell was continuously
heated until thermal runaway
occurred.
The following method(s) was employed to cause
thermal runaway:
Mechanical (e.g. nail penetration);
Electrical stress in the form of overcharging,
Electrical stress in the form of over discharging
Electrical stress in the form of external short-
circuiting
Use of alternate heating sources (e.g. oven).
Other (explain)
Only external heating in the form
of using flexible thin film heaters
to cause thermal runaway
N/A

Page 9 of 34 Project No. 4791271040
UL 9540A, Edition 4,
Clause Requirement + Test Result - Remark Verdict
UL 9540A, Edition 4
7.3.1.3 Detail of test method when using another cell abuse
method to initiate thermal runaway
N/A
7.3.1.4 Monobloc batteries such as a lead acid battery N/A
7.3.1.5 Estimated surface temperature at which internal short
circuiting within the cell will occur that could lead to a
thermal runaway condition.
Not used, the cells are heated
until the thermal runaway
achieved
According to the Certification
Requirement Decision: Test
Method for Evaluating Thermal
Runaway Fire Propagation in
Battery. Holding temperature
was not utilized during the test
and the cell was continuously
heated until thermal runaway
occurred.
N/A
7.3.1.6 The cell was heated until thermal runaway has
occurred.
Refer to Attachment C C
Another external heating method was used to cause
cell thermal runaway
N/A
7.3.1.7 The cell's exterior surface temperature was measured See Attachment B C
7.3.1.8 The temperature at which the cell case vents due to
internal pressure rise was documented.
See Table 4
See Attachment C, D
C
7.3.1.9 The temperature at the onset of thermal runaway was
documented.
See Table 4
See Attachment C, D
C
If cell venting occurs first, the cell was heated
continuously until thermal runaway occurs.
See Attachment C C
7.3.1.10 When using methods other than the heater method,
the stresses were applied to the cell until thermal
runaway occurs.
N/A
7.3.1.11 3 additional samples were tested using the same
method and exhibited thermal runaway
See Table 3, 4 and 5
See Attachment C, D
C
7.4 Cell vent gas composition test
7.4.1 Cell vent gas was generated and captured by forcing
a cell into thermal runaway with the methodology
developed in 7.3, inside a pressure vessel
Size of pressure vessel used:
99.11 L
Refer to Attachment E
C
The test was initiated with an initial condition of
atmospheric pressure and less than 1% oxygen by
volume.
Refer to Attachment E
Atmospheric pressure (psig):
0.29
C

Page 10 of 34 Project No. 4791271040
UL 9540A, Edition 4,
Clause Requirement + Test Result - Remark Verdict
UL 9540A, Edition 4
Oxygen concentration measured
(% volume):
0.003
Inert gas used: Nitrogen
7.4.2 Cell vent gas composition was determined using Gas
Chromatography (GC)
Refer to Table 8
Refer to Attachment F
C
Hydrogen gas was measured Refer to Table 8 C
The initial atmospheric conditions prior to testing were
noted.
2024/04/19:
26.2°C/ 34.0%RH/ 1012.5hPa
2024/04/22:
24.5°C /52.1%RH/ 1012.5hPa
C
7.4.3 The lower flammability limit of the cell vent gas was
determined on samples of the synthetically replicated
gas mixture in accordance with ASTM E918, testing
at both ambient and cell vent temperatures.
Refer to Table 9 and 10 C
7.4.4 The gas burning velocity of the synthetically replicated
cell vent gas was determined in accordance with the
Method of Test for Burning Velocity Measurement of
Flammable Gases Annex in ISO 817.
Refer to Table 9 and 10 C
7.4.5 Pmax of the synthetically replicated cell vent gas was
determined in accordance with EN 15967.
Refer to Table 9 and 10 C
7.6 Cell Level Test Report Information C
7.6.1 Minimum information provided in the report for items
a) through m)
C
7.6.2 Minimum information of items a) through k) was
provided in the report for flow battery
N/A
7.7 Performance – cell level test The following criteria are used to
determine when module level
testing will be necessary
C
7.7.1 a) Thermal runaway cannot be induced in the cell;
and
The thermal runaway was
initiated with external heater on
the cells during the test
F
b) The cell vent gas does not present a flammability
hazard when mixed with any volume of air, at both
ambient and vent temperatures.
As a result of gas analysis, the
gas generated from the cell were
identified flammable
F

Page 11 of 34 Project No. 4791271040
UL 9540A, Edition 4,
Clause Requirement + Test Result - Remark Verdict
UL 9540A, Edition 4
Table 1 – Specified conditioning parameters
Charging: Discharging
Power (CW), W 504 Power (CW), W 504
Standard full charge voltage,
Vdc
3.65 Voltage at start of discharge, Vdc 3.65
End of charge voltage, V 3.65 End of discharge voltage, Vdc 2.5
Charging Test Ambient, °C 0~60 Discharging Test Ambient, °C -30~60
Refer to Attachment A for charge/discharge profiles for each cell.
Table 2 – Charge completion and cell test initiation times
Cell Test Number Charge Completion Date and Time Cell test Date and Time
1 2024-04-09 9:28 AM 2024-04-09 3:48 PM
2 2024-04-10 8:53 AM 2024-04-10 11:16 AM
3 2024-04-11 11:38 AM 2024-04-11 4:27 PM
4 2024-04-14 10:10 AM 2024-04-14 5:38 PM
5 2024-04-17 1:21 PM 2024-04-17 8:08 PM
Table 3 - Test Initiation Details
Cell Test 1 Cell Test 2 Cell Test 3 Cell Test 4 Cell Test 5
Test Date 2024-04-09 2024-04-10 2024-04-11 2024-04-14 2024-04-17
Test Start Time 3:48 PM 11:16 AM 4:27 PM 5:38 PM 8:08 PM
Initial Lab Temperature 21.7°C 20.2°C 20.2°C 22.4°C 20.2°C
Initial Relative Humidity 68.4%RH 63.9%RH 61.4%RH 72.2%RH 72.4%RH
Table 4 - Thermal Runaway Results
Cell Test 1 Cell Test 2 Cell Test 3 Cell Test 4 Cell Test 5
OCV at start of test, Vdc 3.398 3.415 3.399 3.396 3.401
Average Heating
Rate, °C/min
4.5 4.5 4.5 4.5 4.5
Venting Time after the
test start
(hh:mm:ss)
00:36:10 0:36:01 0:36:24 0:35:59 0:38:25
Venting
Temperature, °C
160 159 161 154 170
Thermal Runaway Time
after the test start
(hh:mm:ss)
00:57:35 0:57:27 0:57:14 0:57:23 0:58:03
Thermal Runaway

<!-- 以下为第16页图片中提取的结构化数据 -->
- 尺寸图/工程图：无  
- 设备布局图：无  
- 原理图/流程图：无  
- 数据表格：

| 图表编号 | 图表名称 | 时间范围 (分钟) | 功率范围 (W) | 电压范围 (V) | 说明 |
|---------|---------|------------------|--------------|---------------|------|
| Figure 1 | Cell 1 Conditioning (Charge/discharge) Profiles | 0 - 1000 | -600 到 600 | 0 到 4 | 显示了Cell 1的充放电功率与电压随时间变化的曲线，橙色线为功率，蓝色线为电压。 |
| Figure 2 | Cell 2 Conditioning (Charge/discharge) Profiles | 0 - 1000 | -600 到 600 | 0 到 4 | 显示了Cell 2的充放电功率与电压随时间变化的曲线，橙色线为功率，蓝色线为电压。 |

- 接线图：无

Temperature, °C
249 248 254 234 248
Refer to Attachment C for surface temperature profiles during testing

Page 12 of 34 Project No. 4791271040

<!-- 以下为第17页图片中提取的结构化数据 -->
- 尺寸图/工程图：无尺寸标注数值，未发现尺寸图或工程图。

- 设备布局图：无设备布局图，未发现组件空间位置关系。

- 原理图/流程图：无原理图或流程图，未发现流向、部件名称和功能描述。

- 数据表格：

| 时间 (分钟) | 功率 (W) | 电压 (V) |
|-------------|----------|----------|
| 0           | 0        | ~3.5     |
| 100         | -500     | ~2.0     |
| 200         | 500      | ~3.5     |
| 300         | 0        | ~3.0     |
| 400         | -500     | ~2.0     |
| 500         | 500      | ~3.5     |
| 600         | 0        | ~3.0     |
| 700         | -500     | ~2.0     |
| 800         | 500      | ~3.5     |
| 900         | 0        | ~3.5     |

*注：以上数据基于图中曲线的近似读取，具体数值为估算值。*

- 接线图：无接线图，未发现端子排列或线缆规格信息。

UL 9540A, Edition 4,
Clause Requirement + Test Result - Remark Verdict
UL 9540A, Edition 4

<!-- 以下为第18页图片中提取的结构化数据 -->
- 尺寸图/工程图：无尺寸标注数值，未发现尺寸图或工程图。

- 设备布局图：无设备布局图，未发现组件空间位置关系。

- 原理图/流程图：无原理图或流程图，未发现流向、部件名称和功能描述。

- 数据表格：

| Time (Minutes) | Power (W) | Voltage (V) |
|----------------|-----------|-------------|
| 0              | 0         | ~3.5        |
| 100            | -450      | ~2.0        |
| 200            | 450       | ~3.5        |
| 300            | 0         | ~3.0        |
| 400            | -450      | ~2.0        |
| 500            | 450       | ~3.5        |
| 600            | 0         | ~3.0        |
| 700            | -450      | ~2.0        |
| 800            | 450       | ~3.5        |
| 900            | 0         | ~3.5        |

- 接线图：无接线图，未发现端子排列或线缆规格信息。

Table 5 – Average Vent and Thermal Runaway Temperatures
Average of Cell Vent Temperatures, °C 159
Average of Cell Thermal Runaway Temperatures, °C 246
#Averages of cell tests other than the gas analysis test
Table 6 – Parameters Flow Battery
N/A
Table 7 – Results of Flammability Testing of Flow Battery Electrolyte
N/A
Table 8 – Results of Gas Analysis (Excluding O2 and N2)
Gas Measured % Component LFL1
Carbon Monoxide CO 12.896 10.9
Carbon Dioxide CO2 23.467 N/A
Hydrogen H2 51.380 4.0
Methane CH4 4.980 4.4
Acetylene C2H2 0.243 2.3
Ethylene C2H4 2.458 2.4
Ethane C2H6 0.845 2.4
Propadiene (Allene) C3H4 0.005 1.9
Propylene C3H6 1.252 1.8
Propane C3H8 0.254 1.7
- C4 (Total) 0.417 N/A
- C5 (Total) 0.099 N/A
- C6 (Total) 0.021 N/A
Benzene C6H6 0.012 1.2
Dimethyl Carbonate C3H6O3 1.453 N/A
Ethyl Methyl Carbonate C4H8O3 0.217 N/A
Total - 100 -
1 Extracted LFL values from ISO 10156-2017

Page 13 of 34 Project No. 4791271040
UL 9540A, Edition 4,

<!-- 以下为第21页图片中提取的结构化数据 -->
无尺寸图/工程图，无设备布局图，无原理图/流程图，无接线图，无数据表格。  

图片中包含两幅图表（Figure 9 和 Figure 10），描述了电池在外部加热条件下的温度和电压变化，但未提供尺寸标注、设备布局、原理流程、接线信息或结构化数据表。  

以下为从图表中提取的可见信息：  

### 图表信息  

**Figure 9: Cell 3 – External Heating 4.5°C per minute**  
- 横轴：Time, Minutes（0.0 至 80.0）  
- 左纵轴：Temperature, DegreeC（0.0 至 495.0）  
- 右纵轴：Voltage, V（0.0 至 4.5）  
- 曲线标识：  
  - TC01：蓝色实线  
  - TC02：橙色实线  
  - TC03：灰色实线  
  - TC04：黄色实线  
  - V1：绿色实线  
  - Vent：紫色虚线  
  - Thermal Runaway：红色虚线  

**Figure 10: Cell 4 – External Heating 4.5°C per minute**  
- 横轴：Time, Minutes（0.0 至 80.0）  
- 左纵轴：Temperature, DegreeC（0.0 至 495.0）  
- 右纵轴：Voltage, V（0.0 至 4.5）  
- 曲线标识：  
  - TC01：蓝色实线  
  - TC02：橙色实线  
  - TC03：灰色实线  
  - TC04：黄色实线  
  - V1：绿色实线  
  - Vent：紫色虚线  
  - Thermal Runaway：红色虚线  

### 图表关键事件时间点  

| 图表 | 时间 (分钟) | 事件 | 温度 (°C) | 电压 (V) |
|------|-------------|------|-----------|----------|
| Figure 9 | ~37.5 | Vent（紫色虚线） | ~165 | ~3.0 |
| Figure 9 | ~59.5 | Thermal Runaway（红色虚线） | ~440 | ~4.3 |
| Figure 10 | ~37.5 | Vent（紫色虚线） | ~165 | ~3.0 |
| Figure 10 | ~59.5 | Thermal Runaway（红色虚线） | ~440 | ~4.3 |

注：温度与电压值基于图表读取，精度受限于图像分辨率。

Clause Requirement + Test Result - Remark Verdict
UL 9540A, Edition 4

<!-- 以下为第22页图片中提取的结构化数据 -->
- 尺寸图/工程图：无尺寸标注数值，不适用。

- 设备布局图：无设备布局图，不适用。

- 原理图/流程图：无原理图或流程图，不适用。

- 数据表格：

| Time, Minutes | TC01 (Temperature, °C) | TC02 (Temperature, °C) | TC03 (Temperature, °C) | TC04 (Temperature, °C) | V1 (Voltage, V) |
|---------------|------------------------|------------------------|------------------------|------------------------|-----------------|
| 0.0           | ~55                    | ~55                    | ~55                    | ~55                    | ~3.5            |
| 10.0          | ~110                   | ~90                    | ~80                    | ~60                    | ~3.5            |
| 20.0          | ~170                   | ~120                   | ~100                   | ~70                    | ~3.5            |
| 30.0          | ~220                   | ~140                   | ~120                   | ~80                    | ~3.5            |
| 40.0          | ~270                   | ~160                   | ~140                   | ~90                    | ~3.5            |
| 50.0          | ~300                   | ~170                   | ~150                   | ~100                   | ~3.5            |
| 60.0          | ~400                   | ~180                   | ~160                   | ~110                   | ~0.5            |
| 70.0          | ~380                   | ~170                   | ~150                   | ~110                   | ~0.5            |
| 80.0          | ~350                   | ~160                   | ~140                   | ~110                   | ~0.5            |

- 接线图：无接线图，不适用。

Table 9 – Gas composition excluding the constituents with boiling points higher than 60°C2
Gas Measured % Component LFL
Carbon Monoxide CO 13.120 10.9
Carbon Dioxide CO2 23.874 N/A
Hydrogen H2 52.270 4.0
Methane CH4 5.066 4.4
Acetylene C2H2 0.247 2.3
Ethylene C2H4 2.501 2.4
Ethane C2H6 0.859 2.4
Propylene C3H6 1.274 1.8
Propane C3H8 0.259 1.7
Propadiene C3H4 0.005 1.9
- C4 (Total) 0.424 N/A
- C5 (Total) 0.101 N/A
Total - 100 -

<!-- 以下为第24页图片中提取的结构化数据 -->
- 尺寸图/工程图：未发现尺寸标注数值（单位mm），无相关数据可提取。

- 设备布局图：未发现设备布局图，无法描述组件空间位置关系，无相关数据可提取。

- 原理图/流程图：未发现原理图或流程图，无法描述流向、部件名称和功能，无相关数据可提取。

- 数据表格：

| 项目 | 内容 |
|------|------|
| 图片编号 | Figure 13: Sample 1 Post Test Photos |
| 页码 | Page 24 of 34 |
| 项目编号 | Project No. 4791271040 |
| 标准 | UL 9540A, Edition 4 |

- 接线图：未发现接线图，无法描述端子排列和线缆规格，无相关数据可提取。

2 The constituents with a higher boiling point were excluded for the flammability characteristic analysis as these
components will turn into a liquid state at room temperature and will not release from the gas bottle as a
homogenous mixture.

Page 14 of 34 Project No. 4791271040
UL 9540A, Edition 4,
Clause Requirement + Test Result - Remark Verdict
UL 9540A, Edition 4
Table 10 – Properties of Vent Gas Analysis

<!-- 以下为第26页图片中提取的结构化数据 -->
- 尺寸图/工程图：无可见尺寸标注数值  
- 设备布局图：无可见组件空间位置关系  
- 原理图/流程图：无可见流向、部件名称和功能描述  
- 数据表格：无可见数据表格  
- 接线图：无可见端子排列或线缆规格  

| 项目 | 内容 |
|------|------|
| 图片编号 | Figure 15: Sample 2 Post Test Photos |
| 项目编号 | Project No. 4791271040 |
| 页面 | Page 26 of 34 |
| 标准 | UL 9540A, Edition 4 |

Lower Flammability limit at Ambient Temperature, 25°C (% vol in air) 7.75
Lower Flammability limit at Vent Temperature, [ 159 °C] (% vol in air) 7.45
Burning Velocity Measurement, Su cm/sec 83.39
Maximum Pressure Pmax, psig 95.83

Page 15 of 34 Project No. 4791271040
UL 9540A, Edition 4,
Clause Requirement + Test Result - Remark Verdict
UL 9540A, Edition 4
TABLE: Critical components information

<!-- 以下为第28页图片中提取的结构化数据 -->
无尺寸图/工程图  
无设备布局图  
无原理图/流程图  
无数据表格  
无接线图

Object / part
No.
Manufacturer/
trademark
Type / model Technical data Standard Mark(s) of
conformity
Cell Model Envision
Dynamics
Technology
(Jiangsu) Co., Ltd
HC-L315A 3.2Vdc, 315Ah, LFP UL 1973 UL
(MH65212)
Separator Shenzhen Senior
Technology
Material Co., Ltd.
11SPE00558 PE
Thickness: 12±2 um
⎯ ⎯
Electrolyte ⎯ ⎯ EC/DMC/EMC/PC/VC/LiPF6 ⎯ ⎯
Case ⎯ ⎯ Aluminium
(0.54~0.74) mm (front)/

<!-- 以下为第30页图片中提取的结构化数据 -->
无尺寸图/工程图，无设备布局图，无原理图/流程图，无数据表格，无接线图。

(0.7~0.9) mm (side)/
(1.5±0.05) mm (bottom)
⎯ ⎯
Insulators/
location in cell
⎯ ⎯ Top Insulation plate: PP
Mylar: PP
Bottom plate: PP
Top Cap: PPS, PP
⎯ ⎯
Vent ⎯ ⎯ Aluminium
Vent Pressure:
0.6±0.2 MPa
⎯ ⎯

Page 16 of 34 Project No. 4791271040
UL 9540A, Edition 4
Attachment A: Cell Conditioning (Charge/discharge) Profiles - (Pages 16 through 18)

<!-- 以下为第32页图片中提取的结构化数据 -->
- 尺寸图/工程图：未找到尺寸标注数值  
- 设备布局图：未找到组件空间位置关系  
- 原理图/流程图：未找到流向、部件名称和功能描述  
- 数据表格：未找到数据表格  
- 接线图：未找到端子排列、线缆规格信息

Figure 1: Cell 1 Conditioning (Charge/discharge) Profiles
Figure 2: Cell 2 Conditioning (Charge/discharge) Profiles

Page 17 of 34 Project No. 4791271040
UL 9540A, Edition 4
Figure 3: Cell 3 Conditioning (Charge/discharge) Profiles
Figure 4: Cell 4 Conditioning (Charge/discharge) Profiles

Page 18 of 34 Project No. 4791271040
UL 9540A, Edition 4
Figure 5: Cell 5 Conditioning (Charge/discharge) Profiles

Page 19 of 34 Project No. 4791271040
UL 9540A, Edition 4
Attachment B: Cell Instrumentation Photos - (Pages 19 through 19)
Figure 6: Sample Instrumentation Prior to Test
Note: heaters were placed on two sides of the cell after thermocouples were instrumented.
Note: TC01 between cell body and heater; TC02 on the cell positive; TC03 on the cell body not covered by
heater; TC04 Ambient temperature; V1 cell voltage.

Page 20 of 34 Project No. 4791271040
UL 9540A, Edition 4
Attachment C: Cell Temperature Profiles during testing - (Pages 20 through 22)
Note: TC01 between cell body and heater; TC02 on the cell positive; TC03 on the cell body not covered by
heater; TC04 Ambient temperature; V1 cell voltage.
TC01 was used to control the temperature at 4 to 7°C/min and TC03 temperatures were reported herein for the
surface temperature at the onset of vent and thermal runaway.
Figure 7: Cell 1 – External Heating 4.5°C per minute
Figure 8: Cell 2 – External Heating 4.5°C per minute

Page 21 of 34 Project No. 4791271040
UL 9540A, Edition 4
Figure 9: Cell 3 – External Heating 4.5°C per minute
Figure 10: Cell 4 – External Heating 4.5°C per minute

Page 22 of 34 Project No. 4791271040
UL 9540A, Edition 4
Figure 11: Cell 5 – External Heating 4.5°C per minute

Page 23 of 34 Project No. 4791271040
UL 9540A, Edition 4
Attachment D: Cell Testing Photos - (Pages 23 through 33)
Cell Sample 1 – below figure shows highlights of cell testing. Cell venting and thermal runaway were observed,
however no evidence of fire. Figure on next page shows photos of cell after testing.
(a) Test Start
[00:00]
(b) Cell Venting
[36:10]
(c) Thermal runaway behavior
[57:35]
Figure 12: Highlights of Cell 1 Testing

Page 24 of 34 Project No. 4791271040
UL 9540A, Edition 4
Figure 13: Sample 1 Post Test Photos

Page 25 of 34 Project No. 4791271040
UL 9540A, Edition 4
Cell Sample 2 – below figure shows highlights of cell testing. Cell venting and thermal runaway were observed,
however no evidence of fire. Figure on next page shows photos of cell after testing.
(a) Test Start
[00:00]
(b) Cell Venting
[36:01]
(c) Thermal runaway behavior
[57:27]
Figure 14: Highlights of Cell 2 Testing

Page 26 of 34 Project No. 4791271040
UL 9540A, Edition 4
Figure 15: Sample 2 Post Test Photos

Page 27 of 34 Project No. 4791271040
UL 9540A, Edition 4
Cell Sample 3 – below figure shows highlights of cell testing. Cell venting and thermal runaway were observed,
however no evidence of fire. Figure on next page shows photos of cell after testing.
(a) Test Start
[00:00]
(b) Cell Venting
[36:24]
(c) Thermal runaway behavior
[57:14]
Figure 16: Highlights of Cell 3 Testing

Page 28 of 34 Project No. 4791271040
UL 9540A, Edition 4
Figure 17: Sample 3 Post Test Photos

Page 29 of 34 Project No. 4791271040
UL 9540A, Edition 4
Cell Sample 4 – below figure shows highlights of cell testing. Cell venting and thermal runaway were observed,
however no evidence of fire. Figure on next page shows photos of cell after testing.
(a) Test Start
[00:00]
(b) Cell Venting
[35:59]
(c) Thermal runaway behavior
[57:23]
Figure 18: Highlights of Cell 4 Testing

Page 30 of 34 Project No. 4791271040
UL 9540A, Edition 4
Figure 19: Sample 4 Post Test Photos

Page 31 of 34 Project No. 4791271040
UL 9540A, Edition 4
Cell Sample 5 – below figure shows highlights of cell testing. Cell venting and thermal runaway were observed,
however no evidence of fire. Figure on next page shows photos of cell after testing.
(a) Test Start
[00:00]
(b) Cell Venting
[38:25]
(c) Thermal runaway behavior
[58:03]
Figure 20: Highlights of Cell 5 Testing

Page 32 of 34 Project No. 4791271040
UL 9540A, Edition 4
Figure 21: Sample 5 Post Test Photos

Page 33 of 34 Project No. 4791271040
UL 9540A, Edition 4
Attachment E: Cell vent gas test chamber photo and profile of chamber gas analysis (O2 and Pressure) -
(Pages 33 through 33)
The gas composition test was conducted with the battery inserted into the battery gas composition test chamber
and the chamber was sealed. The battery gas composition test chamber is a 99.11 L pressure vessel and is
shown in figure below.
Prior to initiating thermal runaway, the chamber’s atmosphere was purged until a condition of less than 1%
oxygen by volume (actual 0.003%, with initial pressure 0.29psig).
Figure 22: Sample 5 instrumented and inside gas test chamber
Figure 23: Profile of gas test chamber (O2 and Pressure)

Page 34 of 34 Project No. 4791271040
UL 9540A, Edition 4

<!-- 以下为第34页图片中提取的结构化数据 -->
| Item | Measure | Chemical formula | Conc.(%) |
|------|---------|------------------|----------|
| 1 | Carbon Monoxide | CO | 12.896 |
| 2 | Carbon Dioxide | CO₂ | 23.467 |
| 3 | Hydrogen | H₂ | 51.380 |
| 4 | Methane | CH₄ | 4.980 |
| 5 | Ethylene | C₂H₄ | 2.458 |
| 6 | Acetylene | C₂H₂ | 0.243 |
| 7 | Ethane | C₂H₆ | 0.845 |
| 8 | Propane | CH₃CH₂CH₃ | 0.254 |
| 9 | Propylene | C₃H₆ | 1.252 |
| 10 | Propadiene (Allene) | C₃H₄ | 0.005 |
| 11 | Isobutane | CH₃CH(CH₃)CH₃ | 0.012 |
| 12 | Butane | C₄H₁₀ | 0.057 |
| 13 | Isobutylene | C₄H₈ | 0.235 |
| 14 | 1-Butene | C₄H₈ | 0.054 |
| 15 | trans-2-Butene | C₄H₈ | 0.024 |
| 16 | cis-2-Butene | C₄H₈ | 0.034 |
| 17 | Pentane | C₅H₁₂ | 0.086 |
| 18 | trans-2-Pentene | C₅H₁₀ | 0.013 |
| 19 | cis-2-Pentene | C₅H₁₀ | 0.001 |
| 20 | 1,4-Pentadiene | C₅H₈ | 0.000 |
| 21 | Hexane | C₆H₁₄ | 0.004 |
| 22 | 1-Hexene | C₆H₁₂ | 0.018 |
| 23 | Benzene | C₆H₆ | 0.012 |
| 24 | 1-Heptene | C₇H₁₄ | 0.000 |
| 25 | Toluene | C₇H₈ | 0.000 |
| 26 | Styrene | C₈H₈ | 0.000 |
| 27 | Dimethyl Carbonate | C₃H₆O₃ | 1.453 |
| 28 | Ethyl Methyl Carbonate | C₄H₈O₃ | 0.217 |
| 29 | Diethyl Carbonate | C₄H₁₀O₃ | 0.000 |
| Total | Measurement result |  | 100.000 |

Attachment F: Cell Gas Analysis Report - (Pages 34 through 34)

File: expert-packs/小堵-工商储专家/knowledge/TS-0006864远景风力发电机组通用防腐技术工艺规范V7_0.md (part 1 of 4)
---
rag_only: true
source: pdf
raw_file: _raw/TS-0006864远景风力发电机组通用防腐技术工艺规范V7.0.pdf
category: 技术规格
keywords: ["TS-0006864", "ANTI-CORROSION"]
summary: Component title:
---

Component title:
整机防腐通用技术规范 Specification
Doc type:
Technical Spec
Doc. No.:
TS-0006864
Rev. No.:
7.0
Confidentiality:
Internal Page 1 of 85
© 远景能源有限公司 保密信息，未经授权禁止扩散
© Envision Energy Co., Ltd. Confidential, no transmission without authorization 1/85
EN Wind Turbine Generator System
远景风力发电机组
General Technical Process Specification Of Anti-corrosion
防腐通用技术工艺规范
（TS-0006864）
(Rev. 7.0)
文档状态
Document Status
发布
Released
起草人
Drafted by
董振华
Dong Zhenhua
审核人
Approved by IKE

Component title:
整机防腐通用技术规范 Specification
Doc type:
Technical Spec
Doc. No.:
TS-0006864
Rev. No.:
7.0
Confidentiality:
Internal Page 2 of 85
© 远景能源有限公司 保密信息，未经授权禁止扩散
© Envision Energy Co., Ltd. Confidential, no transmission without authorization 2/85
版本号
Rev.
修订者
Revised by
描述
Description
日期
Date
1.0 董振华
Dong Zhenhua
首次创建
Initial creation 2016-11-15
2.0 董振华
Dong Zhenhua
增加供应商定制件防腐方案配套信息章节
A dd ed cu s to m iz ed p rod uc t co r ro s ion
specification
2017.1.7
3.0 董振华
Dong Zhenhua
1.C4-H 配套中增加热喷锌+涂料复合涂层配套
Addition of thermal spraying zinc plus coating
composite coating in C4-H system
2.删除铸件表面处理要求，改引用铸件技术规范标
准
Remove the casting surface treatment requirements
and reference castings specifications
2018.4.27
4.0 董振华
Dong Zhenhua
1.根据 ISO12944-2018 修改规范
Revised specifications according to ISO12944-2018 2019.3.26
5.0
苏宝焕
Su Baohuan
董振华
Dong Zhenhua
1. 抗滑移摩擦面的防腐规格中：热喷锌增加 100μ
m~200μm 选项;
2、增加 C5 环境下热浸锌方案；
3、国际涂料增加快干底漆 interdure8800；
2020.11.30
6.0
苏宝焕
Su Baohuan
董振华
Dong Zhenhua
1、增加陆上平台 C4-H 环境下水性防腐涂料方案；
2、增加粉末涂料配套方案； 2020.12.30
7.0
苏宝焕
Su Baohuan
董振华
Dong Zhenhua
1、增加完善 C3-H 体系中各个防腐方案；
2、按照腐蚀环境和耐久度做类别划分，取消海陆方
案区分；
3、修订电气部件相关结构防腐方案耐久度等级；
4、增加 C3-VH 防腐体系方案；
2021.8.30

Component title:
整机防腐通用技术规范 Specification
Doc type:
Technical Spec
Doc. No.:
TS-0006864
Rev. No.:
7.0
Confidentiality:
Internal Page 3 of 85
© 远景能源有限公司 保密信息，未经授权禁止扩散
© Envision Energy Co., Ltd. Confidential, no transmission without authorization 3/85
TABLE OF CONTENT

Component title:
整机防腐通用技术规范 Specification
Doc type:
Technical Spec
Doc. No.:
TS-0006864
Rev. No.:
7.0
Confidentiality:
Internal Page 4 of 85
© 远景能源有限公司 保密信息，未经授权禁止扩散
© Envision Energy Co., Ltd. Confidential, no transmission without authorization 4/85

Component title:
整机防腐通用技术规范 Specification
Doc type:
Technical Spec
Doc. No.:
TS-0006864
Rev. No.:
7.0
Confidentiality:
Internal Page 5 of 85
© 远景能源有限公司 保密信息，未经授权禁止扩散
© Envision Energy Co., Ltd. Confidential, no transmission without authorization 5/85
14.1.1 C2-H 环境表面工程配套防腐方案/ Specifications of Anti-Corrosion Techniques under C2-H Corrosive
14.1.2 C3-H 环境表面工程防腐方案/ Specifications of Anti-Corrosion Techniques under C3 -H Corrosive
14.1.3 C4-H 环境表面工程防腐方案/ Specifications of Anti-Corrosion Techniques under C4 -H Corrosive
14.1.4 C5-H 环境表面工程防腐方案/ Specifications of Anti-Corrosion Techniques under C5-H Corrosive
14.1.5 C3-VH 环境表面工程防腐方案/ Specifications of Anti-Corrosion Techniques under C3-VH Corrosive
14.1.6 C4-VH 环境表面工程防腐方案/ Specifications of Anti-Corrosion Techniques under C4-VH Corrosive

Component title:
整机防腐通用技术规范 Specification
Doc type:
Technical Spec
Doc. No.:
TS-0006864
Rev. No.:
7.0
Confidentiality:
Internal Page 6 of 85
© 远景能源有限公司 保密信息，未经授权禁止扩散
© Envision Energy Co., Ltd. Confidential, no transmission without authorization 6/85
14.1.7 C5-VH/CX-VH 环境表面工程防腐方案/ Specifications of Anti-Corrosion Techniques under C5-
14.2 抗滑移摩擦面的防腐规格/Specifications of Anti-Corrosion Techniques for Anti-Slip Friction
15 电气系统表面防腐工程体系/ Surface Anti-Corrosion System for Electrical System 74
15.1 电气系统防护对象及主要措施/ Parts of Electrical System Need Protection and The Main
15.2.1 C3(H/ VH) 环 境 表 面 工 程 防 腐 体 系 / Specifications of Anti-Corrosion Techniques under C3( H/
15.2.2 C4(H/ VH)环境表面工程防腐体系/ Specifications of Anti-Corrosion Techniques under C4(H/ VH)
15.2.3 C5/CX(H/VH) 环 境 表 面 工 程 防 腐 方 案 / Specifications of Anti-Corrosion Techniques under

Component title:
整机防腐通用技术规范 Specification
Doc type:
Technical Spec
Doc. No.:
TS-0006864
Rev. No.:
7.0
Confidentiality:
Internal Page 7 of 85
© 远景能源有限公司 保密信息，未经授权禁止扩散
© Envision Energy Co., Ltd. Confidential, no transmission without authorization 7/85
1 Introduction of the technical specification 技术规范介绍
The following Painting Technical Process Specification applies to metallic components of Envision wind turbine
generator (referred to as EN WTG) and their corresponding environment. Unless otherwise specified in the
contract, all statements and specifications herein should be unconditionally executed. .
本文件所述的“涂装技术工艺规范”适用于 Envision 风机系统金属部件，并适用于相应环境。除非合同特别
指出，否则本文件中的所有描述应该被无条件执行。
2 Scope and requirements of the technical specification 规范适用范围及要求
2.1 Scope 范围
This coating specification outlines the requirements of protection technology for metallic thermal spraying coating
and liquid paint and coating of the external surfaces of ENVISION metallic component (Welding piece, casting
piece, forging piece, sheet metal), here liquid coatings includes the water based coating and solvent based coating.
本涂装工艺规范规定了 Envision 风机金属零部件（焊接件、铸锻件、钣金件等）表面金属热喷涂涂层与
液体涂料涂层防护工艺要求，其中液体涂料包括水性涂料和溶剂型涂料。
The protective paint coating system includes surface preparation, anti-corrosion specification,painting
application, inspection requirements, and acceptable coating thicknesses, and coating quality management.
保护涂料涂装工艺体系包含表面处理、防腐配套、涂装施工、检验要求、膜厚标准和涂装质量管理。
2.2 Deviation control 偏差控制
Any technical deviation to this Specification shall only be sought by the supplier through the deviation request
format. Deviation request shall be reviewed and approved by both the supplier and ENVISION, prior to the
proposed technical changes being implemented. Otherwise the technical changes would be rejected.
本规范的任何技术偏差供应商须进行偏差申请请求。偏差申请要求供应商和远景的评审和批准，在此之
前提出的技术变更实施，在批准之前的技术变更会拒绝。
2.3 Reference standards 参考标准
Unless otherwise specified in this specification, all equipment, apparatus, materials and design calculations &
tests in the contract shall be based on the latest version of following standards and specifications, or other
standards approved or equivalent standards used in manufacturing nation. If the devices and materials provided
don’t conform to the following standards, detailed differences between the suggested standards and the following
standards shall be indicated. All the differences shall be confirmed by Envision before the suggested standards
take effect.
除非本规范另有规定，合同项下所使用和提供的所有设备、器件、材料和设计计算及试验应根据以下最
新版本的标准和规程或经批准的其它标准或同等的适用于制造国的其它相关标准。如提供的设备或材料

Component title:
整机防腐通用技术规范 Specification
Doc type:
Technical Spec
Doc. No.:
TS-0006864
Rev. No.:
7.0
Confidentiality:
Internal Page 8 of 85
© 远景能源有限公司 保密信息，未经授权禁止扩散
© Envision Energy Co., Ltd. Confidential, no transmission without authorization 8/85
不符合如下标准，其建议标准和以下标准之间的所有详细区别应予以说明并应得到采购方的确认方可生
效。
Some articles in the following standards will become a part of this specification by reference, any of its
subsequent modifications (excluding the corrections) or the modified versions could not be applied to this
specification. However, all parties who have reached an agreement according to the reference standard are
encouraged to study whether the newest versions of these standards are applicable. For referenced standards
without date annotation, their newest version should be applicable for this specification.
下列文件中的条款通过本规范的引用而成为本规范的条款。凡是注明日期的引用文件，其随后所有的修
改单（不包括勘误的内容）或修订版均不适用于本规范，然而，鼓励根据引用文件达成协议的各方研究
是否可使用这些文件的最新版本。凡是不注日期的引用文件，其最新版本适用于本规范。
ISO (International Organization for Standardization 国际标准化组织)
ISO 20340: Paint and Varnishes – Performance requirements for protective paint systems for offshore and related
structures. （色漆和清漆—海上平台及相关结构防护涂料体系的性能要求）
ISO 2808：Paints and Varnishes – Determination of Film Thickness. （色漆和清漆—膜厚度的测定）
ISO 19840：Measurement of, and acceptance criteria for, the thickness of dry films on rough surfaces.（色粗糙
表面干膜厚度的测量和验收准则）
ISO 2178: Paints and Varnishes –Non-magnetic Coatings on Magnetic Substrates – Measurement of Coating
Thickness – Magnetic Method. (色漆和清漆—磁性基质上的非磁性镀层.镀层厚度的测量.磁性法)
ISO 4624：Paints and Varnishes – Pull-Off Test for Adhesion. (色漆和清漆—涂层附着力拉力法测试)
EN/ISO 12944-1: Paints and varnishes – Corrosion protection of steel structures by protective paint system – Part
1: General introduction（油漆和清漆－钢结构防护油漆系统防腐 一般要求）
EN/ISO 12944-2: Paints and varnishes – Corrosion protection of steel structures by protective paint system – Part
2: Classification of environments（油漆和清漆－钢结构防护油漆系统防腐 环境分类）
EN/ISO 12944-4: Paints and varnishes – Corrosion protection of steel structures by protective paint system – Part
4: Types of surface and surface preparation（油漆和清漆－钢结构防护油漆系统防腐 表面处理）
EN/ISO 12944-6: Paints and varnishes – Corrosion protection of steel structures by protective paint system – Part
6: Laboratory performance test methods（油漆和清漆－钢结构防护油漆系统防腐 实验室性能检验方法）
EN/ISO 12944-7: Paints and varnishes – Corrosion protection of steel structures by protective paint system – Part
7: Execution and supervision of paintwork（油漆和清漆－钢结构防护油漆系统防腐 油漆工作的执行和监
督）
EN/ISO 12944-8: Paints and varnishes – Corrosion protection of steel structures by protective paint system – Part
8: Development of specifications for new work and maintenance（油漆和清漆－钢结构防护油漆系统防腐新工
作和维护规范的发展）

Component title:
整机防腐通用技术规范 Specification
Doc type:
Technical Spec
Doc. No.:
TS-0006864
Rev. No.:
7.0
Confidentiality:
Internal Page 9 of 85
© 远景能源有限公司 保密信息，未经授权禁止扩散
© Envision Energy Co., Ltd. Confidential, no transmission without authorization 9/85
EN/ISO 12944-9：Paints and varnishes –Corrosion protection of steel structures by protective paint system – Part
9: Protective paint systems and laboratory performance test methods for offshore and related structures（油漆和
清漆－海上建筑及相关结构防护涂料体系和实验室性能测试方法）
EN/ISO 8501: Preparation of steel substrates before application of paints and related products - Visual assessment
of surface cleanliness（钢结构表面防腐前处理 - 表面清洁度目测法评估）
EN/ISO 8502: Preparation of steel substrates before application of paints and related products - Test for the
assessment of surface cleanliness - Assessment of dust on steel surfaces prepared for painting, pressure sensitive
tape method（钢结构表面防腐前处理 - 表面清洁度测试评估 - 准备涂漆的钢材表面灰尘评估－压敏胶带
法）
EN/ISO 8503: Preparation of steel substrates before application of paints and related products - Surface roughness
characteristics of blast-cleaned substrates（钢结构表面防腐前处理 - 喷射清理表面粗糙度特征）
EN/ISO 8504: Preparation of steel substrates before application of paints and related products- （钢结构涂覆涂料前钢材表
面处理）
EN/ISO 2409: Paints and varnishes – Cross-cut test（附着力测试 – 划格法）
EN/ISO 2813: Paints and varnishes - Determination of specula gloss of non-metallic paint films at 20°, 60°and
85°（非金属涂层 20°、60°和 85°光泽测试方法）
EN/ISO 4628: Paints and varnishes - Evaluation of degradation of coatings - Designation of quantity and size of
defects, and of intensity of uniform changes in appearance（色漆和清漆 - 涂层失效评价方法 - 一般性缺陷程
度、数量和大小的规定）
EN/ISO 2063: Thermal spraying - Metallic and other inorganic coatings - Zinc, aluminum and their alloys（热喷
镀、金属涂层和其他无机覆层.锌、铝及其合金）
EN/ISO 11124: Preparation of steel substrates before application of paints and related products - Specifications
for metallic blast-cleaning abrasives（钢结构表面防腐前处理–金属磨料技术要求）
EN/ISO 11125: Preparation of steel substrates before application of paints and related products - Test methods for
metallic blast-cleaning abrasives（钢结构表面防腐前处理 – 金属磨料试验方法）
EN/ISO 11126: Preparation of steel substrates before application of paints and related products - Specifications
for non-metallic blast-cleaning abrasives（钢结构表面防腐前处理–非金属磨料技术要求）
EN/ISO 11127: Preparation of steel substrates before application of paints and related products - Test methods for
non-metallic blast-cleaning abrasives（钢结构表面防腐前处理–非金属磨料试验方法）
EN/ISO 1461: Hot dip galvanized coatings on fabricated iron and steel articles – Specifications and test methods
（加工钢铁制品的热浸镀锌层.规格和试验方法）
NACE (National Association of Corrosion Engineers 美国防腐蚀工程师协会)

Component title:
整机防腐通用技术规范 Specification
Doc type:
Technical Spec
Doc. No.:
TS-0006864
Rev. No.:
7.0
Confidentiality:
Internal Page 10 of 85
© 远景能源有限公司 保密信息，未经授权禁止扩散
© Envision Energy Co., Ltd. Confidential, no transmission without authorization 10/8
NACE No.12: Specification for the Application of Thermal Spray Coatings (Metallizing) of Aluminum, Zinc, and
Their Alloys and Composites for the Corrosion Protection of Steel.(热喷铝、锌及合金的施工与检验)
NACE RP0188 Discontinuity(Holiday)testing of new protective coatings on conductive substrates.(导电底材上
新涂层的不连续区域(漏涂)的测定)
NACE-RP0287 Field Measurement of Surface Profile of Abrasive Blast-Cleaned Steel Surfaces Using a Replica
Tape (采用复制胶带测量结喷射清理钢表面的粗糙度)
ASTM (American Society for Testing and Materials 美国材料与试验协会)
ASTM D4285：Indicating oil or water in compressed air.（鉴别压缩空气中油和水的标准试验方法）
ASTM D4417: Field Measurement of Surface Profile of Blast Cleaned steel.( 喷砂清理钢件表面轮廓现场测量
的标准试验方法)
ASTM D4752: Standard Practice for Measuring MEK Resistance of Ethyl Silicate (Inorganic) Zinc-Rich Primers
by Solvent Rub. (MEK 溶剂擦拭法测定硅酸乙酯(无机)富锌底漆)
ASTM D5402：Assessing the Solvent Resistance of Organic Coatings Using Solvent Rub.(用溶剂擦拭法评价有
机覆层的耐溶剂性)
ASTM D4541：Standard Test Method for Pull-Off Strength of Coatings Using Portable Adhesion Testers.（ 便
携式附着力测试仪测定涂层拉脱强度的标准试验方法）
SSPC (The Society for Protective Coatings 美国防护涂料协会)
SSPC-SP1: Solvent Cleaning（溶剂清理）
SSPC-SP3: Power tool cleaning(动力打磨)
SSPC-SP6: Commercial blasting cleaning（经济型喷砂清理）
SSPC-SP11: Power Tool Cleaning to Bare Metal.(动力工具打磨至裸露金属)
SSPC-SP16: Brush-Off Blast Cleaning of Coated and Uncoated Galvanized Steel, Stainless Steel, and Non-
Ferrous Metals.（镀锌、不锈钢和其它非铁表面扫砂清理）
SSPC-Paint 20 Zinc-Rich Coating (富锌漆)
SSPC-Paint 36 Two-Component Weatherable Aliphatic Polyurethane Topcoat(双组分高性能耐候脂肪族聚氨酯
面漆)
2.4 Specific, abbreviations, definitions and acronyms 缩写定义
TSZ Thermal Spray Zinc 热喷锌
HDG Hot Dipping Galvanizing 热浸锌
NDFT Normal Dry Film Thickness 额定干膜厚度
WFT Wet Film Thickness 湿膜厚度

Component title:
整机防腐通用技术规范 Specification
Doc type:
Technical Spec
Doc. No.:
TS-0006864
Rev. No.:
7.0
Confidentiality:
Internal Page 11 of 85
© 远景能源有限公司 保密信息，未经授权禁止扩散
© Envision Energy Co., Ltd. Confidential, no transmission without authorization 11/8
WTGS wind turbine generator system 风力发电机系统
QA/QS Quality Assurance/ Quality Specification 质量规范
EHS Environment Health Safety 环境、健康与安全
3 风 机 防 护 涂 层 设 计 寿 命 / Design Life of Wind Turbine protective
Coating
3.1 耐久度分类/ Classification of Durability
低/Low（L） 0-7 年/ up to 7 years
中等/ Medium（M） 7-15 年/ 7 years to 15 years
高/High（H） 15-25 年/ 15 years to 25 years
非常高/Very High(VH) 25 年以上/More than 25years
3.2 风机寿命/Life Time of Wind Turbine
海上风力发电系统的设计运行年限为 25 年，陆上风力发电系统的设计运行年限为 20 年。防腐保护涂层
寿命需要满足风机设计使用年限。
For offshore wind power generation system, the design life of the coating is 25 years, for onshore wind
power generation system, the design life of the coating is also 20 years. The life of the anticorrosion
protection coating needs to meet the design life of wind turbine.
4 Substrate Pretreatment 基材预处理
4.1 Rust grade of steel 钢板锈蚀等级
The rust grade of the steel surface before sand blasting shall be A and B in accordance with ISO8501-1 standard,
non-compliant steel plate must be approved by ENVISION before being used.
喷砂前钢板表面的锈蚀等级应符合按照 ISO8501-1 标准的 A 级和 B 级，超标钢板必须经远景方面评审通
过后方可使用。
4.2 Structure preparation 结构处理
In order to ensure the optimum paint performance, in addition to the product design requirement, the structural
requirement should also be met. Prior to sandblasting, the work piece surface should be treated according to
ISO8501-3, except for special rules, the structure processing should meet the requirement of Level P3. Defects,
such as pores and welding discontinuity should be properly repaired. Sharp edges and flame-cut edges should be
reduced to R=2mm by grinding. Weld joint shall be smooth and free of weld slag, sparks, burning wounds, weld
spatter or other surface imperfections.

Component title:
整机防腐通用技术规范 Specification
Doc type:
Technical Spec
Doc. No.:
TS-0006864
Rev. No.:
7.0
Confidentiality:
Internal Page 12 of 85
© 远景能源有限公司 保密信息，未经授权禁止扩散
© Envision Energy Co., Ltd. Confidential, no transmission without authorization 12/8
为了保证涂料发挥最优性能，除了满足产品设计要求，还需满足结构要求。工件表面在喷砂前，应该对
工件表面按照 ISO8501-3 进行处理，特殊规定除外，结构处理要求均应达到处理等级 P3 级。缺陷例如气
孔和不连续焊等要修正好。锐边和火焰切割边缘打磨到半径 R=2mm。焊缝要光顺没有焊渣飞溅等表面缺
陷。
4.3 Weld treatment 焊缝处理
Type of defect
缺陷类型
Acceptance criteria
验收标准
Illustration
例图
Weld spatter
焊接飞溅
Except for the firm and smooth spatter, no
easily removable spatter on the surface is
acceptable. For example, spatters shown as
a) and b) must be removed, and that shown
as c) may retain.
表面不允许有易去除的飞溅，只允许保留坚
固且顺滑的飞溅。如 a 和 b 飞溅须去除，如 c
所示飞溅可以保留。
Weld ripple
焊纹
The surface shall be fully polished to
remove rough and sharp surfaces till it is
smooth
充分打磨处理去除粗糙和尖锐面，直至
光滑
Weld slag
焊渣
The surface shall be free of welding slag
表面应无焊渣
Undercut
咬边
The surface undercut depth shall be not
more than 0.5mm, and the length of it
should be not more than 100mm
表面咬边深度不超过 0.5mm，长度不超
过 100mm
Weld porosity
气孔
The surface shall be free of visible pores
表面应无气孔

Component title:
整机防腐通用技术规范 Specification
Doc type:
Technical Spec
Doc. No.:
TS-0006864
Rev. No.:
7.0
Confidentiality:
Internal Page 13 of 85
© 远景能源有限公司 保密信息，未经授权禁止扩散
© Envision Energy Co., Ltd. Confidential, no transmission without authorization 13/8
Crater
弧坑
The crater shall be free of sharp edge
弧坑无尖锐边缘
4.4 Cutting edge treatment 切边处理
Type of defect
缺陷类型
Acceptance criteria
验收标准
Illustration
例图
Rolled edges
轧边
Edges shall be rounded with a radius of not
less than 2 mm, or be polished for 3 times
equivalently, with no burr
边 缘 应 进 行 圆 滑 处 理 ， 半 径 至 少 为
2mm 的圆角，或经过等效的三次打磨处
理，触摸不剌手
Machining cut
(punching,shearing, sawing or
drilling)
机加切边（冲压、剪切、锯
或钻）
Edges shall be rounded with a radius of not
less than 2 mm, or be polished for 3 times
equivalently, with no burr
边 缘 应 进 行 圆 滑 处 理 ， 半 径 至 少 为
2mm 的圆角，或经过等效的三次打磨处
理，触摸不剌手
1 punching；2 shearing
Thermally cut edges
火工切割
Edges shall be rounded with a radius of not
less than 2 mm, with no burr
边 缘 应 进 行 圆 滑 处 理 ， 半 径 至 少 为
2mm 的圆角，触摸不剌手
4.5 Surface treatment 表面处理
Type of defect
缺陷类型
Acceptance criteria
验收标准
Illustration
例图
Pits and dots
凹坑或麻点
Width should be not more than 2mm,
and the width and depth ratio should be
over 2, surface quality should at least
meet Class B requirement in
accordance with IAW 8501-1.
宽度不超过 2mm，且宽深比超过
2，表面质量应不低于 8501-1 所规定
的 B 级要求。

Component title:
整机防腐通用技术规范 Specification
Doc type:
Technical Spec
Doc. No.:
TS-0006864
Rev. No.:
7.0
Confidentiality:
Internal Page 14 of 85
© 远景能源有限公司 保密信息，未经授权禁止扩散
© Envision Energy Co., Ltd. Confidential, no transmission without authorization 14/8
Flaking
剥落
Surface shall be free of visible flaking
表面无可剥落物
Impurities embedded in the
surface
表面嵌入杂质
Surface shall be free of visible impurities
表面无嵌入杂物
Rolled-in extraneous matter or
laminations
翘起或夹层
Polish off all peelings manually or with
grinding wheel, clean out all
laminations and polish surface till it is
smooth.
手工或砂轮打磨掉所有起皮，叠层
全部清除干净，并打磨至光顺。
Indentations and roll marks
凹痕或压痕
Smoothing, and dent of radius more
than 4mm
The pit depth does not exceed 2mm,
and the width to depth ratio is larger
than 2
光滑处理，且凹痕半径超过 4mm
凹坑深度不超过 2mm，宽深比超过
2.
4.6 Surface treatment of castings 铸件表面处理
Reference to the ENVISION casting technical specification TS-0000270.
参照远景铸件技术规范 TS-0000270 执行。
5 Degreasing 除油
The surface with large area of organic matter (oil, grease, NDT residuals) and inorganic (chloride, ion) pollutants
should be cleaned with water-soluble surface active agent according to the working instruction and cleaning agent
specification provided by the agent supplier.
大面积表面有机物（油、脂、NDT 残留液）和无机物（氯化物、离子）污染物使用水溶性表面活性剂清
洗，按照清洗剂供应商提供的作业指导书和清洗剂技术说明书操作。
Rinse the cleaning foam with high pressure fresh water (chloride content should be no more than 300 ppm), until
there’s no foam produced.
高压清洁淡水（氯化物含量不超过 300ppm）冲洗干净清洗泡沫，至冲洗不再产生泡沫为准。

Component title:
整机防腐通用技术规范 Specification
Doc type:
Technical Spec
Doc. No.:
TS-0006864
Rev. No.:
7.0
Confidentiality:
Internal Page 15 of 85
© 远景能源有限公司 保密信息，未经授权禁止扩散
© Envision Energy Co., Ltd. Confidential, no transmission without authorization 15/8
Local oil and grease of small area (Oil stain area ≤0.1 ㎡) can be cleaned by organic solvent, according to SSPC-
SP1 standard.
仅局部小面积（油污面积≤0.1 ㎡）油、脂可使用有机溶剂清洗，参照 SSPC-SP1 标准。
Remove the ponding after rinsing with fresh water, especially at the screw holes, hole, the bottom of the work
pieces, till there is no free water, in order to avoid flash rust.
淡水清洗完成后及时清除积水，比如螺纹孔、沉孔、工件底部做重点的吹扫，直至无明水，以避免闪
绣。
For non coating surface, suppliers shall apply anti-rust oil or grease to provide temporary anti-rust protection.
对于非涂装区域，供应商应及时采取防锈油或防锈油脂临时防锈。
After drying, it is recommended to examine the work piece with oil residue flashlight or by chalk test and white
cloth test, and the recommend flashlight model is TQC LD7220.
工件干燥后推荐使用油污残留检测手电进行检查或者采用粉笔测试法和白布法，手电推荐型号 TQC
LD7220。
Whether there is water vapor or condensation on the metal surface or not, it can be determined by inspection with
moisture detection paper, and gloves must be wore during the inspection.
金属表面是否有水汽或者凝露，可采用水分检测试纸进行检查，检查操作时须戴手套。
6 Tooling protection 工装防护
Protective tooling is to protect work piece against damage and pollution by abrasive and spray paint mist.
防护工装防止喷砂磨料和喷漆漆雾损伤和污染工件。
During the dismantle and use of the protective tooling, it should consider that no damage should be caused to
the work pieces..
防护工装需要考虑拆卸和使用过程中，不得对工件本身有损伤。
The install strength of protective tooling shall be considered to prevent falling off during the shift of the
work pieces and the compressed air injection process and losing protective effect.
防护工装须考虑安装强度，以防工件流转和压缩空气喷射过程中脱落失去防护作用。
Nylon thread plug can be used for bolt hole above M20. .
M20 以上螺栓孔建议使用尼龙螺纹塞头。
Check the integrity and reliability of the tooling before sand blastings, take timely remedy in the case that
tooling falls off during sand blasting or painting.
喷砂前检查工装的完整性和可靠性，喷砂和喷漆过程中如有工装脱落，及时进行补救。

Component title:
整机防腐通用技术规范 Specification
Doc type:
Technical Spec
Doc. No.:
TS-0006864
Rev. No.:
7.0
Confidentiality:
Internal Page 16 of 85
© 远景能源有限公司 保密信息，未经授权禁止扩散
© Envision Energy Co., Ltd. Confidential, no transmission without authorization 16/8
7 Surface preparation 表面处理
The primary objective of surface preparation is to ensure the removal of deleterious matter and to obtain a surface
roughness that permits satisfactory adhesion between the priming paint and the substrate. It will also assist in
reducing the amount of contaminants that cause corrosion.
表面处理的主要目的是确保除去有害物，获得表面粗糙度，增加令人满意的底漆与基材间附着力，另外
会减少导致腐蚀的污染物的数量。
7.1 Work condition requirement 作业条件要求：
Welding, cutting, grinding, and heat treatment of work pieces shall be completed before sand blasting.
在喷砂开始前，工件的电焊、切割、打磨、热处理工作应当完成。
The substrate temperature of the work pieces shall always keep at least 3℃ above the dew point throughout the
whole application process, and the relative humidity must be controlled to less than 85%, condensation must be
avoided during sand blasting cleaning.
工件温度应当永远保持至少高于露点温度 3 摄氏度以上，在整个喷砂期间和随后的时间内，相对湿度必
须控制在低于 85%的条件下，必须避免在喷砂清洁期间的冷凝现象。
Lighting in the sandblasting room: more than 500LUX, is favourable for application observation and check.
喷砂房内照明：500LUX 以上，以利于施工观察和检验。
Dedusting system: qualified dedusting system can effectively remove dust, and ensure the cleanliness of the
abrasive, space surface cleanliness and working process visibility.
除尘：配置合格的除尘系统，可以有效除尘，保证磨料的清洁度、空间表面清洁度和作业过程的可视
度。
7.2 Compressed air 压缩空气
To obtain acceptable surface cleanliness and roughness, the compressed air pressure at the sandblasting nozzle
shall be higher than 0.7Mpa.
为获得可接受的表面清洁度和粗糙度，喷砂喷嘴处的压缩空气压力应高于 0.7Mpa。
The air supplied to the gas storage tank must be dry and clean, to avoid the pollution of the abrasive material and
the cleaned surface after sandblasting. Therefore, the compressor must be equipped with appropriate and adequate
oil and water separator.
供应给喷砂罐的压缩空气必须干燥洁净，以避免造成磨料污染并污染喷砂清洁后的表面。所以压缩机必
须配备合适和足够的油水分离器。
ASTMD 4285 applies to the oil/water test of compressed air, and the method of the test is as following: Put a dry
and clean white cotton in front of the sandblasting nozzle, if the cotton become wet, it indicates that the

Component title:
整机防腐通用技术规范 Specification
Doc type:
Technical Spec
Doc. No.:
TS-0006864
Rev. No.:
7.0
Confidentiality:
Internal Page 17 of 85
© 远景能源有限公司 保密信息，未经授权禁止扩散
© Envision Energy Co., Ltd. Confidential, no transmission without authorization 17/8
compressed air has been contaminated by oil or water, for further analysis, wait for a while, if as the cotton drying,
the stain on it turns light, it means that there is water in the air; if there is no change of the stain, it means there is
oil/grease in the air. The oil/water test must be carried out every time before sandblasting, and the compressed air
with oil or water is unacceptable.
压缩空气含有水的检测标准 ASTMD 4285，油水检测方法如下：将一干燥干净白布放在喷砂枪口处，白
布变湿则说明油水污染，进一步分析，经过一段时间后痕迹干，变淡说明有水；若痕迹没有变化则说明
有油。油水分离检测每天喷砂前都要做，含有油水的压缩空气不能使用。
The cleanliness of the compressed air should be checked everyday before starting operation.
压缩空气清洁度每天作业开始前检查。
7.3 Abrasives 磨料
The selected abrasive must be compatible with both the surface to be sandblasted and the specified coating system.
The size of abrasive particles for sandblasting shall be such that can produce roughness that meets the requirement
of specified coating system. The recommended abrasive are listed below:
所选用的磨料应当与喷砂清洁的表面相适应，同样应与施工的涂层系统兼容，并且磨料的大小要能够产
生规定涂料系统要求的粗糙度。推荐磨料类型和尺寸如下:
金属表面类型
Type of metal surface
磨料类型
Type of abrasive
尺寸规格
Dimension
Carbon steel, cast iron
碳钢、铸铁
Steel grit
钢砂 G25-G18
Low alloy steel
低合金钢
Steel grit*
钢砂* G16
Stainless steel, aluminum, zinc
surface
不锈钢、铝、锌表面
Stainless shot or non-metallic
abrasive
不锈钢丸或非金属磨料
G25-G40
Blasting abrasives shall be dry, clean and free of contaminants, which will have no impact on the performance of
the paint. Metallic abrasives (steel grit and steel shot) shall meet specified requirements of ISO 11124 and be
tested correspondingly according to ISO 11125. Non-metallic abrasives (copper grit) shall meet specified
requirements of ISO 11126 and be tested according to ISO 11127.
喷射用磨料要干燥，清洁无杂物，不能对涂料的性能有影响。金属磨料（钢砂和钢丸）应当符合 ISO
11124 的规定，并根据 ISO 11125 进行相应测试。非金属磨料（铜矿砂）应当符合 ISO 11126 的规定，并
根据 ISO 11127 进行测试。

Component title:
整机防腐通用技术规范 Specification
Doc type:
Technical Spec
Doc. No.:
TS-0006864
Rev. No.:
7.0
Confidentiality:
Internal Page 18 of 85
© 远景能源有限公司 保密信息，未经授权禁止扩散
© Envision Energy Co., Ltd. Confidential, no transmission without authorization 18/8
Conductivity of aqueous solution for abrasives shall be no higher than 300 s / cm, free of oil/grease, and the
rigidity of abrasive must be higher than 470HV.
喷砂磨料的水溶液导电率不得高于 300s/cm,不含油脂，且 磨料的硬度要大于 470HV。
Recycling use of abrasive is prohibited. The mesh size and cleanliness of abrasive should be inspected regularly,
and replaced with new abrasive to make up for the loss regularly.
不可循环使用磨料，定期检查磨料的目数和清洁度，并定期更换新的磨料弥补损耗。
Blasting abrasives shall be stored in dry and ventilated warehouse.
磨料应包装储存在干燥的，通风的库房中。
7.4 Hygiene 卫生
Good personal hygiene of those who come into contact with work piece during cleaning, after completion of grit
blasting and throughout all stages of coating application and curing is required. The availability and use of clean
clothing is required to avoid surface contamination. All efforts shall be made to avoid human sweat falling onto
the substrate. After sandblasting, all persons who come into contact with work pieces must wear foot covers and
gloves.
对于所有清洗、喷砂完成后、涂装施工的整个阶段以及涂层固化时接触工件的人员，保持良好的个人卫
生是必要的。有必要使用和准备干净的衣物，以免污染表面。应尽最大努力以避免人员的汗水滴在底材
上。在喷砂后，所有接触工件人员必须穿着鞋套和手套。
7.5 Sandblasting 喷砂
Blasting angle：60°—90°.
喷砂角度： 60°—90°.
Blasting distance between the nozzle and surface of work pieces：100mm-300mm.
喷枪与工件的距离：100mm-300mm。
During sandblasting, focus on the key parts and areas hard to spray, to minimize and eliminate the quality defects
such as flower or leak spray.
喷砂过程中，重点部位和难以顺利喷射的部位应着重进行喷砂，尽量减少、消除过花或漏喷等缺陷的出
现。
Structural defects exposed on the surface after sandblasting shall be repaired in accordance with the requirements
of the structure treatment, and reblast the repaired area.
喷砂后表面暴露出的结构缺陷须按照结构处理要求及时进行修复，须对修复区域重新冲砂。
7.6 Criteria for surface contaminants 表面污染物标准
The surface to be coated shall be clean, dry, free of oil/grease after sandblasting, and keep the specified roughness
and cleanliness until the first coating is applied. All dust must be removed completely and the amount of dust shall
be less than Grade 3 according to ISO8502-3.

Component title:
整机防腐通用技术规范 Specification
Doc type:
Technical Spec
Doc. No.:
TS-0006864
Rev. No.:
7.0
Confidentiality:
Internal Page 19 of 85
© 远景能源有限公司 保密信息，未经授权禁止扩散
© Envision Energy Co., Ltd. Confidential, no transmission without authorization 19/8
喷砂后准备涂漆的钢材表面要清洁、干燥，无油脂，保持粗糙度和清洁度直到第一度喷涂。所有灰尘要
求彻底清理，根据 ISO 8502-3 灰尘量要小于 3 级。
Before painting, conduct an electrical conductivity test using Bresle test kit according to ISO 8502-6, and the
content of water-soluble salt shall not exceed 50mg/m2 (5ug/cm);
油漆施工前可按照 ISO 8502-6 标准中使用 Bresle 测试设备进行导电率测试，水溶性盐含量测试值不超过
50 毫克/平方米（5 微克/平方厘米）；
Sandblasted surface rapidly turning black is generally because: abrasive or compressed air containing oil,
humidity (compressed air, the weather, abrasive, surface treatment), abrasive material. When the sandblasting
surface is polluted by oil pollution (contained in abrasive or compressed air) in large area, according to the
specification of SSPC-SP1, remove the oil and grease on the surface, and then re-sandblast.
喷砂表面迅速变黑一般是因为：磨料或压缩空气含油，潮湿（压缩空气、天气、磨料、处理表面），磨
料材质。当喷砂表面大面积被（磨料或压缩空气所含）油污染时，根据 SSPC-SP1 规范，清除表面的油、
脂后，再重新喷砂。
7.7 Criteria for cleanliness & roughness 清洁度和粗糙度标准
The cleanliness of the sandblasted surface shall be prepared to Grade Sa2 ½ or better according to ISO 8501-1.
Surface with inorganic rich zinc paint such as interzinc 697 and TSZ shall be prepared to Grade Sa3 according to
ISO 8501-1.
喷砂清洁的表面清洁度应根据 ISO 8501-1 处理至 Sa 2.5 或更高标准。无机富锌涂料如 interzinc697 和热喷
锌表面应根据 ISO 8501-1 处理至 Sa 3 级。
For areas that cannot be sandblasted, it can be polished with power tools machine to remove the rust, and it should
be prepared to Grade St3 according to ISO 8501-1.
对于无法喷砂的部位可采用动力工具机械打磨除锈，达到 ISO 8501-1 中的 St3 级。
Unless otherwise specified in the paint technical sheet, the roughness of sandblasted painting surfaces should
reach Medium Grade (G) (Medium G) according to ISO8503-2 or Rz 40-75um according to ASTM D4417
Method B. “G” indicates that the surface roughness is obtained by grit blasting.
除非在油漆技术数据资料中另有规定，涂料涂装表面喷砂清洁的表面粗糙度应达到 ISO 8503-2 规定的中
等(G)（Medium G）或者采用 ASTM D4417 方法 B 测量 Rz40-75um。“G”表示表面粗糙度是由砂磨料获得
的。
Unless otherwise specified in the coating technical sheet, the roughness of sandblasted TSZ surfaces should reach
Coarse Grade (G) according to ISO 8503-2. Coarse Grade is defined that the height from the largest peak to
trough of the surface roughness is Rz 75-130 um, and “G” indicates that the surface roughness is obtained by grit
blasting.
除非在涂料技术数据资料中另有规定，热喷涂表面需喷砂处理所获得的表面粗糙度应达到 ISO 8503-2 规
定的粗(G)。粗等（Coarse）定义为表面粗糙度最大的波峰至波谷的高度为 Rz75-130 微米，而 G 则是表明

Component title:
整机防腐通用技术规范 Specification
Doc type:
Technical Spec
Doc. No.:
TS-0006864
Rev. No.:
7.0
Confidentiality:
Internal Page 20 of 85
© 远景能源有限公司 保密信息，未经授权禁止扩散
© Envision Energy Co., Ltd. Confidential, no transmission without authorization 20/8
表面粗糙度是由砂磨料获得的。
7.8 Preparation time after sandblasting 喷砂后准备时间
After blasting the surface of the work piece to be painted should be kept clean, dry, free of oil and grease, and the
cleanliness and roughness should be kept until the first coating;
喷砂后准备涂漆的工件表面要清洁、干燥，无油脂，保持粗糙度和清洁度直到第一度漆喷涂；
Coatings shall be applied within 4 hours after surface preparation before the surface of the work piece turns
yellow due to rust. Or 6 hours if the relative humidity keeps below 75% after sandblasting. If it exceeds the
allowable exposing time or visible rusting occurs on the work piece surface, or the cleaned surface becomes wet
or otherwise contaminated, the surface shall be re-blasted to the degree required above.
表面处理后 4 个小时内，工件表面在返黄前，就要涂漆。喷砂后环境相对湿度保持在 75%以下，底漆开
始时间可延长至 6 个小时。如果超过可允许的暴露时间或者工件表面有可见返锈现象，变湿或者被污
染，要求重新清理到前面要求的级别。
7.9 Sandblasting Inspection 喷砂检验
Inspection item
检验项目
Inspection method/procedure
检查方法/过程
Reference standard
参考标准
Sharp Edges, welding
spatters, welding beads
锐边，焊接飞溅，焊缝
Edges to be treated to a rounded corner of minimum radius
of 2mm before coating.
涂装前边缘应处理成半径至少为 2mm 的圆角。
ISO8501-3
Grade P3
Oil, grease and other
contamination
油污、油脂及其它污染物
Visual inspection
目测
No oil contamination.
无油污
Sandblasting grade
喷砂等级
Take one steel substrate after blasting and compare it with
the relevant reference photographs.
将经过冲砂后的金属底材和相关的标准图片进行对比
ISO8501-1：Sa 2½
Surface roughness
表面粗糙度
Measure the steel substrate being sandblasted with
comparator.
在经过冲砂后金属底材，用比较板进行测量。
ISO8503-2 profiles:
Medium(G) with
roughness 40~75 μm
粗糙度：中等
(G)( 40~75 μm )
Dust
灰尘
Take one steel substrate and evaluate its dust level by
visual inspection.
在冲砂后的金属底材上，目测其灰尘等级。
ISO8502－3
Water soluble salt
水溶性盐
Measure the salt concentration of steel substrate being
blasted with Bresle method
在冲砂后的金属底材上，通过 Bresle 法测定其盐分浓
度
ISO8502-9
ISO8502-6
≤ 50 mg/m2,water
soluble salt
7.10 Preparation for zinc thermal-spraying surface 热喷锌表面处理
Use suitable solvents to remove grease, then use high-pressure fresh water to remove salt and other contaminants.

Component title:
整机防腐通用技术规范 Specification
Doc type:
Technical Spec
Doc. No.:
TS-0006864
Rev. No.:
7.0
Confidentiality:
Internal Page 21 of 85
© 远景能源有限公司 保密信息，未经授权禁止扩散
© Envision Energy Co., Ltd. Confidential, no transmission without authorization 21/8
用适当的清洁剂清除油脂，再用高压淡水清除盐份和其它污物。
Sandblasting should be executed according to EN ISO 8501-1, the treated surface should meet the requirement of
grade Sa3, and the sandblasting should be continuous until there is uniform metal texture on the surface.
喷砂应按照 EN ISO 8501-1 执行，表面需达到 Sa 3 级，且喷砂需连续直至表面有统一的金属纹理。
Unless otherwise specified in the coating technical sheet, the roughness of sandblasted metal surface should reach
Coarse Grade (G) according to ISO 8503-2. Coarse Grade is defined that the height from the largest peak to
trough of the surface roughness is Rz 75-130 um, and “G” indicates that the surface roughness is obtained by grit
blasting.
除非在涂料技术数据资料中另有规定，金属表面需喷砂处理所获得的表面粗糙度应达到 ISO 8503-2 规定
的粗(G)。粗等（Coarse）定义为表面粗糙度最大的波峰至波谷的高度为 Rz75-130 微米，而 G 则是表明表
面粗糙度是由砂磨料获得的。
To extend the service life of the coating, thermally sprayed metal coating shall be started within 4 hours after
thermal spraying immediately before any condensation might take place.
为延长涂层寿命，热喷涂金属应在 4 小时以内开始，任何冷凝可能发生前立即涂装。
The surface shall be dry and free of dust, grease, scale, rust and any contaminates before TSM
在开始热喷涂之前，金属表面需干燥且无铁锈、油脂、水垢、灰尘和其他污染物。
After TSM, before application of protective primer coating, the porous surface shall be sealed with “mist coating”
to prevent popping.
热喷涂完成之后，底漆涂装之前应该有一道雾喷工艺，封闭热喷锌表面微孔，防止起泡。
7.11 Preparation for galvanizing surface 镀锌表面处理
HDG will not be required to perform a chromating process if there is a subsequent coating. It can be treated with
phosphate or saline.
热浸锌表面如有后续涂层配套，不需要铬酸盐钝化处理，可进行磷化或硅烷处理。
On the weathered hot-dip galvanized steel surface, zinc corrosion products (white rust) has been formed, external
contaminants may accumulate, any other grease, oil, dust or marking materials should also be removed, cleaned
by fresh water with cleaning agent or polished and removed by synthetic fiber wire, and then rinse thoroughly
with the fresh water.
在已风化的热浸锌钢表面锌腐蚀产物（白锈）已形成，外来污染物可能积聚,其它油脂、油、灰尘、标记
材料等也都应该被去除，采用含清洁剂的清洁淡水清洗方式和采用合成纤维丝为打磨刷打磨去除，然后
用清洁淡水彻底清洗。
The zinc coating may be treated by sweep blast-cleaning with a non-metallic abrasive, Ra 20 um, according to
SSPC SP16 using. After sweep blast-cleaning, the surface shall have a uniform dull appearance.

Component title:
整机防腐通用技术规范 Specification
Doc type:
Technical Spec
Doc. No.:
TS-0006864
Rev. No.:
7.0
Confidentiality:
Internal Page 22 of 85
© 远景能源有限公司 保密信息，未经授权禁止扩散
© Envision Energy Co., Ltd. Confidential, no transmission without authorization 22/8
锌层可采用非金属磨料进行扫射喷射清理，粗糙度达 20um，SSPC-SP16,经扫射喷射清理后的表面应具有
均匀的暗淡外观。
After sweep blast-cleaning, the zinc coating shall be continuous and free of mechanical damage. The galvanized
surfaces shall be free of adhering and enclosed contamination that would impair the corrosion resistant coating
(the zinc coating and subsequently applied pain systems).
在扫射喷射清理后，锌层应该是连续的，没有机械损坏。镀锌表面应没有会损坏防腐蚀涂层（锌层和随
后施工的油漆涂层）耐久性的附着杂质。
Large area of damage of hot dip galvanizing surface must be sandblasted to grade Sa2.5, while small area (size of
a 1 RMB coin) of damage shall be polished to grade St3 showing the metallic luster. Surrounding undamaged
surface must be blasted or polished to ensure sufficient adhesive force.
热浸锌表面大面积的损坏必须喷砂至 Sa 2.5 级，小面积的损坏（一元硬币大小）必须打磨至 St3 级露出金
属光泽。损坏周围未损伤的表面必须扫砂或者打磨以确保好的附着力。
7.12 Preparation for other material surfaces 其他材料表面处理方式
Sand sweep should be carried out for surface preparation of stainless steel, aluminum and any other non-steel
surfaces, please refer to SSPC-SP16.
不锈钢、铝材表面处理应进行扫砂处理，参照 SSPC-SP16。
A non-metallic blast abrasive, such as aluminium oxide (corundum) or garnet should be used when sandblasting
stainless steel surfaces or galvanized surfaces in order to avoid iron contamination to such surfaces by steel
abrasives.
不锈钢或镀锌表面喷砂宜采用非金属喷砂磨料，如氧化铝（刚玉）或石榴石时以避免用钢磨料对不锈钢
等金属铁元素污染。
8 Paint application 涂料涂装
Details of the supplier’s protective coating system shall be submitted to ENVISION for review and approval
prior to the application of the coating system. Information of the protective coating system shall be advised
to ENVISION in sufficient detail to enable coating repair and maintenance to be carried out at site without
incompatibility problems.
供应商的保护涂层系统在应用之前应该将涂层系统的相关细节内容提交远景审查和批准。保护涂层
系统方案信息应告知远景所有细节，使涂层在现场修复，维护等工作没有不兼容的问题。
8.1 Paint mixture and thinner usage 涂料配比及稀释剂
Only thinners specified by paint manufacturer can be used, and they must be mixed and diluted according to the
technical instructions from paint manufacturer.
只能使用油漆厂商规定的稀释剂，且必须按照油漆厂商的技术说明书进行混合和稀释。

Component title:
整机防腐通用技术规范 Specification
Doc type:
Technical Spec
Doc. No.:
TS-0006864
Rev. No.:
7.0
Confidentiality:
Internal Page 23 of 85
© 远景能源有限公司 保密信息，未经授权禁止扩散
© Envision Energy Co., Ltd. Confidential, no transmission without authorization 23/8
The entire paint should be mixed according to the product instructions, and it should be conducted in the mix and
blend order specified in the instructions. If there is no instruction, mix the base materials with power tool first,
then add curing agent, followed by agitating to uniform with power blender. All coating materials shall be
thoroughly mixed and stirred with a power blender for sufficient time after mixing till they are uniform, and
ensure a good mixing condition till painting..
整套涂料按按照产品说明书进行混合，并按照说明书的混合搅拌顺序执行。如无说明，先用动力工具搅
拌基料组分，然后加入固化剂，再用动力搅拌器搅拌均匀。所有油漆材料必须在混合后用动力搅拌器彻
底搅拌足够时间至均匀，在油漆喷涂前确保良好的混合状态。
Coatings containing heavy or metallic pigments are liable to settle, therefore the pigment should be kept in
suspension during the coating by agitating at a constantly low speed.
油漆中如果含有较重的或金属颜料，容易沉淀，则在涂装过程中不停低速搅拌，使颜料始终处于悬
浮状态。
Mixing of painting materials from different paint manufacturers is prohibited.
不同油漆厂商提供的油漆材料不得相互混合。
For common two-pack protective coatings, the addition of thinner is to facilitate application and get better paint
film appearance. So generally it is 5%, and will be adjusted according to climate condition.
对于一般双组分涂料而言，稀释剂添加的目的是为了便利施工和更好的涂膜效果。所以通常在 5%，并且
随天气的情况而调节。
For common polyurethane top paints, the addition of thinner is to facilitate application and get better paint film
appearance. So generally it will not exceed 10%, and in extremely dry and high-temperature, the addition content
of thinner can be more than 20%.
对于一般聚氨酯面漆施工时，稀释剂添加的目的是为了便利施工和更好的涂膜效果，一般加入稀释剂不
超过 10%，极端高温干燥情况下，稀释剂添加量可超过 20%。
8.2 Induction time 诱导时间
