Repository: kidcrazequ/AI-avatar

# 小堵 工商储专家 知识库

本目录存放 小堵 工商储专家 分身的领域知识文件。分身在工作时会基于这些文件内容进行回答。

## 使用说明

1. 所有知识文件采用 **Markdown 格式**，分身可以直接读取
2. 添加新知识时，可通过顶部 IMPORT / FOLDER / ARCHIVE 按钮导入原始文档（PDF / DOCX / Excel 等）
3. 分身回答时会标注知识来源，格式为 `[来源: knowledge/文件名]`
4. 如果知识库中没有相关内容，分身会明确告知并建议补充

## 目录结构

```
knowledge/
├── README.md          # 本文件（知识库索引）
├── _raw/              # 原始文档存档（PDF / DOCX 等）
├── _index/            # 检索索引（自动生成，勿手动修改）
└── *.md               # 知识文件（Markdown 格式）
```

## 知识文件命名规范

- 使用 **中文名称 + 简短后缀** 命名，如 `产品名-用户手册.md`、`场景名-最佳实践.md`
- 文件名不使用空格，用 `-` 或 `_` 分隔

File: expert-packs/小堵-工商储专家/knowledge/_Final_工商储315电池单体技术协议_ZN_AESC__ver_25ov_250827.md
---
source: enhanced
raw_file: _raw/【Final】工商储315电池单体技术协议（ZN&AESC）_ver.25ov_250827.docx
---

# _Final_工商储315电池单体技术协议_ZN_AESC__ver_25ov_250827

**来源文档**：`_Final_工商储315电池单体技术协议_ZN_AESC__ver_25ov_250827.md`

---

## 电池技术协议

### Technical Agreement of 315Ah

（HC-L315A 3.2V 315Ah 1008Wh）Cell

Ver：25_overseas version

#### 甲方 Party A：
（原文未提供具体信息）

#### 乙方 Party B：
远景动力技术（江苏）有限公司

#### 日期：
2025年8月

---

## August 2025

本技术协议中提到的甲方（买方）是指：

Party A (Buyer) mentioned in this technical agreement refers to:

乙方（卖方）是指：远景动力技术（江苏）有限公司

Party B (Seller) refers to: AESC Jiangsu Co., LTD.

---

本协议由甲乙双方本着“互惠互利、互相协作、共同发展”的原则，就乙方提供给甲方储能用的磷酸铁锂电池产品技术规格和产品能力，经友好协商而签订。

This agreement is signed by Party A and Party B based on the principle of "mutual benefit, mutual cooperation, and common development" regarding the technical specifications and product capabilities of the Lithium iron phosphate (LFP) battery products provided by Party B for energy storage to Party A, through friendly negotiations.

---

乙方应保证其向甲方提供的产品不会侵犯第三方的专利权、商标权或其他知识产权；如果因乙方原因而导致的乙方向甲方提供的产品侵犯了第三方的专利权、商标权或其他知识产权，并引发法律或经济纠纷，乙方承担因此给甲方造成的直接损失的赔偿责任。但若乙方采用的是甲方提供的原设计导致侵权的，或甲方修改了乙方的产品且此种修改导致了有关知识产权的侵权，或甲方将乙方向甲方交付的产品和其他方产品组合且组合的产品侵权的，或甲方过错造成的侵权，乙方不承担责任。

Party B shall guarantee that the products provided to Party A will not infringe the patent right, trademark right or other intellectual property rights of any third party. If the products provided by Party B to Party A infringe the patent right, trademark right or other intellectual property rights of a third party due to Party B and cause legal or economic disputes, Party B shall be liable for compensation for the direct losses caused to Party A. However, Party B shall not be liable for infringement caused by Party B's use of the original design provided by Party A, or Party A's modification of Party B's products and such modification leads to infringement of intellectual property rights, or Party A infringes the products delivered by Party B to Party A and the combination of products of other parties and the combination of products, or the infringement caused by Party A's fault.

---

本协议自签订之日起生效。本协议一式2份，甲乙双方各执 1 份，具有同等法律效力。本协议未尽事宜，由甲、乙双方协商一致后，另行签署补充协议，补充协议经双方签字盖章后与本协议具有同等法律效力。

This agreement shall come into effect from the date of signing. This agreement is made in duplicate, with each party holding one copy, and has the same legal effect. For matters not covered in this agreement, a supplementary agreement shall be signed by both parties after mutual consultation, and the supplementary agreement shall have the same legal effect as this agreement after being signed and sealed by both parties.

---

## 第1章 一般规定与规范（第1部分）

```
第1章 一般规定与规范

Chapter 1 General Provisions and Regulations

1.1电池基本运行环境条件Basic operating conditions for the cell

电池存储温度-20℃～60℃

Storage temperature of the cell: -20℃～60℃

电池运行温度（对电池进行充电）0℃～60℃

Operating temperature of the cell (charge the cell): 0℃～60℃

电池运行温度（对电池进行放电）-30℃～60℃

Operating temperature of the cell (discharge the cell): -30℃～60℃

运输储存湿度≤90%	

Transportation and storage humidity≤90%

长期储存湿度≤90%

Long-term storage humidity ≤90%

运行湿度≤85%

Operating humidity≤85%

使用海拔高度≤5000m

Usage altitude≤5000m

1.2一般规定与规范General provisions and specifications

本技术协议中的技术要求是针对上述基本运行环境提出的并采取相应措施必须符合远景315Ah（HC-L315A 3.2V 315Ah 1008Wh）产品规格书的技术要求范围内使用。

The technical requirements in this technical agreement are proposed for the above basic operating environment and the corresponding measures must be used within the technical requirements of the product specification of AESC 315Ah (HC-L315A 3.2V 315Ah 1008Wh).

在电池运输、验收、检测、储存或使用过程中出现异常现象时，双方协商确认检验方法、检验设备相关信息、电池运行数据、环境条件、充放电制度等相关信息，并附有数据、曲线、图片、文字等乙方需要了解的自异常问题反馈的全部信息。

In case of abnormal phenomena during cell transportation, inspection and acceptance, testing, storage, or use, both parties shall consult and confirm the inspection methods, inspection equipment phase information, battery operating data, environmental conditions, charge/discharge system, and other phase information, and provide all the information that the party B needs to understand the feedback of abnormal problems, including data, curves, pictures, texts, etc.

乙方需保证所供电池的设计、生产原材料（包括且不限于正负极材料、隔膜、载流体、电解液）的选型正确合理。乙方应明确储能项目所要求的电池的具体参数。

Party B shall ensure that the design and production raw materials (including but not limited to positive and negative electrode materials, separators, carrier fluids, electrolytes) of the supplied cell are selected correctly and reasonably. Party B should clarify the specific parameters of the battery required for the energy storage project.

第2章 储能电池主要技术参数

Chapter 2 Main technical parameters of energy storage battery

2.1储能电池主要技术参数表Main technical parameters table of energy storage battery

<标准技术参数>可以按产品规格书进行

The <Standard Technical Parameters> can be carried out according to the product specification.

序号

No.

名称

Name

规格参数

Specification Parameter

备注

Remark

1

正极材料体系

Cathode Material System

磷酸铁锂

Lithium iron phosphate (LFP)

2

外壳材质

Shell Material

铝

Aluminum

AL 3003 H14

3

电池重量

Cell Weight

5.65±0.3kg

4

额定充电倍率

Rated charge rate

0.5P

0.5P=504W

5

额定放电倍率

Rated discharge rate

0.5P

6

额定充电能量

Rated charge energy

1008Wh

7

额定放电能量

Rated discharge energy

1008Wh

8

额定充电容量

Rated charge capacity

315Ah

9

额定放电容量

Rated discharge capacity

315Ah

10

标称电压

Nominal Voltage

3.2V

11

工作电压

Operating Voltage

2.5~3.65V（T>0℃）

2.0V~3.65V（T≤0℃）

12

SOC运行范围

SOC operating range

0%~100%

13

下线电量（SOC）

Offline capacity (SOC)

30%

电芯电量94.5±1Ah

14

交流内阻（ACR）

AC Internal resistance (ACR)  

≤0.2mohm

AC Impedance, 1000 Hz

15

组内电压极差

Voltage difference within the group

≤6mv

同批次可满足
```


---

## 第1章 一般规定与规范（第2部分）

```
The same batch can meet the requirements

16

组内ACR极差

ACR difference within the group

≤0.05mohm

17

同档内容量极差

Capacity difference within the same file

5Ah

18

每批次内同档电芯

数量

The number of cells in the same file in each batch

簇或集装箱电芯数量的整数倍

An integer multiple of the number of cluster or container cells

52*8*10=4160

19

电芯循环寿命

Cell cycle life

≥10000次@70%SOH

≥10000 cycles@70%SOH

25±2℃, 初始夹紧力300±25Kgf，4&5充放电工步连续循环

25±2℃, initial clamping force 300±25Kgf，4&5 charge/discharge step continuous cycle

20

电芯日历寿命

Cell calendar life

≥20年@70%SOH

≥20years@70%SOH

25±2℃,100%SOC 

21

自放电速率

Self-discharge rate

≤3.0%/月

≤3.0% per month

30%SOC，25±2℃储存，下线三个月后

30%SOC, 25±2℃ storage, three months after offline

22

初始能量转换效率

RTE @BOL

≥94.0%

25±2℃，0.5P额定倍率（放电能量/充电能量）

25±2℃, 0.5P rated power (discharge energy/charge energy)

23

工作温度

Operating Temperature

0～60℃

充电温度窗口

Charge temperature window

-30～60℃

放电温度窗口
```


---

## Discharge temperature window（第1部分）

```
Discharge temperature window

容量及能量测试方法（测试在电芯层级进行）：（0.5P = 504W）

在（25±2）℃下，电池充放电容量及能量试验按照下列步骤进行：

a） 0.5P恒功率放电到2.5V，静置30min；

b） 0.5P恒功率充电到3.65V，静置2min，0.1P恒功率充电到3.65V，静置30min；

c） 0.5P恒功率放电到2.5V，静置2min，0.1P恒功率放电到2.5V，静置30 min；

d） 重复步骤b）～c）3次，以3次试验的均值作为结果，记录电池容量、能量数据。

Capacity and energy test method (The test shall be performed at the cell level): (0.5P - 504W)

At (25±2) ℃, cell charge/discharge capacity and energy tests are carried out according to the following steps:

a) 0.5P constant power discharge to 2.5V, rest 30 mins.

b) 0.5P constant power charge to 3.65V, rest 2min, 0.1P constant power charge to 3.65V, rest 30min.

c) 0.5P constant power discharge to 2.5V, rest 2min, 0.1P constant power discharge to .5V, rest 30 min.

d) Repeat steps b) to c) 3 times and record the cell capacity and energy data with the mean value of the three tests as the result.

2.2电池尺寸基本要求Cell Dimension Basic Requirements

项目Item

描述Description

尺寸Dimension

W

宽度

width

174.26±0.60mm（含蓝膜）174.26±0.60mm (including film)

T

厚度

（300±25kgf下 30% SOC，包蓝膜）

Thickness

(30% SOC under 300±25kgf, including film)

71.80±0.60mm

H

高度（总高）

Height (total height)

207.01±0.60mm

H1

高度（主体高）

Height (main body height)

204.44±0.60mm

D

极柱中心距

Pole center distance

123±0.3mm

备注：以上为U型包膜

Remarks: The above is for U-shaped film wrapping.

2.3电池外观基本要求Basic requirements for cell appearance

见“远景动力铝壳 Cell 成品外观判定标准”

See "AESC aluminum shell Cell finished product appearance to be determined standard"

2.4 SOP表SOP table

表1 电池在不同电池表面温度及不同SOC下的最大持续充电倍率表

Table 1 Maximum continuous charge rate of cell

 at different battery surface temperatures and different SOC

Cell temperature range电池温度范围

＜0℃

0-15℃

15-20℃

20-45℃

45-60℃

＞60℃

Maximum charging power allowed允许最大充电功率

Not allowed

不允许

0.1P

0.25P

0.5P

0.5P

Not allowed

不允许

表2 电池在不同电池表面温度及不同SOC下的最大持续放电倍率表

Table 1 Maximum continuous discharge rate of cell

 at different battery surface temperatures and different SOC

Cell temperature range

电池温度范围

＜-30℃

-30-10℃

10-45℃

45-60℃

＞60℃

Maximum discharging power allowed允许最大放电功率

Not allowed

不允许

0.5P

1P

0.5P

Not allowed

不允许

2.5安全性能Safety Performance

序号

No.

项目

Project

技术要求

Technical requirements

测试方法

Test method

1

过充电

Overcharge

不应起火，不应爆炸，不应在防爆阀或泄压点之外的位置发生破裂

No fire, no explosion, no rupture outside the explosion-proof valve or pressure relief point

参考：GB/T 36276-2023《电力储能用锂离子电池》

Reference: GB/T 36276-2023《Lithium ion battery for electrical energy storage》

2

过放电

Over discharge

不应漏液，不应冒烟，不应起火，不应爆炸，不应在防爆阀或泄压点之外的位置发生破裂

No leakage, no smoke, no fire, no explosion, no rupture outside the explosion-proof valve or pressure relief point

3

过载

Overload

不应漏液，不应冒烟，不应起火，不应爆炸，不应在防爆阀或泄压点之外的位置发生破裂

No leakage, no smoke, no fire, no explosion, no rupture outside the explosion-proof valve or pressure relief point

4

短路

Short circuit

不应起火，不应爆炸，不应在防爆阀或泄压点之外的位置发生破裂

No fire, no explosion, no rupture outside the explosion-proof valve or pressure relief point

5
```


---

## Discharge temperature window（第2部分）

### 挤压
**Crush**
- 不应漏液
- 不应冒烟
- 不应起火
- 不应爆炸
- 不应在防爆阀或泄压点之外的位置发生破裂

**No leakage, no smoke, no fire, no explosion, no rupture outside the explosion-proof valve or pressure relief point**

6

### 跌落
**Drop**
- 不应冒烟
- 不应起火
- 不应爆炸
- 不应在防爆阀或泄压点之外的位置发生破裂

**No smoke, no fire, no explosion, no rupture outside the explosion-proof valve or pressure relief point**

7

### 绝热温升
**Adiabatic temperature rise**
- 不起火
- 不爆炸
- 不在防爆阀或泄压点之外的位置发生破裂

**No fire, no explosion, no rupture outside the explosion-proof valve or pressure relief point**

8

### 热失控

---

## Thermal runaway

```
Thermal runaway

不应起火，不应爆炸，不应在防爆阀或泄压点之外的位置发生破裂

No fire, no explosion, no rupture outside the explosion-proof valve or pressure relief point

备注：热失控、过充、过放、短路需带钢夹具进行测试，夹紧力300±20 kgf。

Remarks: Thermal runaway, Overcharge, Over-discharge, and short circuits need to be tested with steel clamps, with a clamping force of 300±20kgf.

2.6刻码信息Marking Information

雕刻最大范围确定为14.0*14.5mm；二维图案尺寸确定为10*10mm。

The maximum engraving range is determined to be 14.0*14.5mm; the dimension of the two-dimensional pattern is determined to be 10*10mm.

产品ID位于电芯顶部的绝缘板上，靠近防爆阀，代表含义如下（ID号： X1 X2 X3 X4 X5 X6 X7 X8 X9 X10 X11 X12 X13 X14 X15 X16 X17 X18 X19 X20 X21 X22 X23 X24）：

The product ID is located on the insulation plate on the top of the cell, near the explosion proof valve, and represents the following meanings (ID number: X1 X2 X3 X4 X5 X6 X7 X8 X9 X10 X11 X12 X13 X14 X15 X16 X17 X18 X19 X20 X21 X22 X23 X24):

ID

标识类型

Identification type

代码个数

Number of codes

实例

example

X1-X3

厂商代码

Manufacturer code

3

/

X4

产品类型代码

Product type code

1

/

X5

电池类型代码

Cell type code

1

/

X6-X8

规格代码

Specification code

3

/

X9-X13

预留码

Reserved code

5

/

X14

生产厂址代码

Production address code

1

/

X15-X17

生产日期代码

Production date code

3

/

X18-X24

序列号
```


---

## Serial number

```
Serial number

7

/

备注：

1）该编码具有追溯性；

2）编码符合中国GB/T 34014-2017汽车动力蓄电池编码规则的要求。

Remarks:

1) This code is traceable.

2) The code complies with the requirements of China GB/T 34014-2017 automotive power battery coding rules.

2.7电池衰减保证值Battery Degradation guarantee value

2.7.1 电池初始容量保证值 Battery BOL Capacity guarantee value

根据本协议约定的电芯容量、厂家发货日期后0.5个月（@存储温度平均≤30℃且最高≤35℃）至项目投运日期的存储时间、通过“第4章-4.2存储要求”查表日历衰减比例，计算电芯在项目投运日期时初始容量保证值，如下：

According to the capacity of the battery core agreed in this Agreement, the storage time from 0.5 month after the manufacturer's delivery date(@ Store at Temp. Avg≤30℃ & Max≤35℃) to the project operation date, and the attenuation ratio of the look-up calendar in "Chapter 4-4.2 Storage Requirements", the initial guaranteed capacity value of the battery core at the project operation date is calculated as follows:

电芯容量/Ah @0.5P

Cell Capacity/Ah 0.5P

315

/

自厂家发货日期后0.5个月（@存储温度平均≤30℃且最高≤35℃）

至项目投运日期/月

From 0.5 month after the manufacturer's delivery date (@Store at Temp. Avg≤30℃ & Max≤35℃) to the project delivery date/month

M1

超过12个月另行协商

More than 12 months will be negotiated

日历衰减比例/%

Calendar degradation ratio /%

/

电芯初始容量保证值/Ah @0.5P

Cell BOL capacity guarantee value/Ah 0.5P

/

2.7.2 电池RTE衰减保证值 Battery RTE guarantee value

315 Cell RTE Lookup Table, 23℃~28℃

SOH

0.5 P

100.00%

94.00%

95.00%

93.58%

90.00%

93.16%

85.00%

92.74%

80.00%

92.32%

75.00%

91.90%

70.00%

91.48%

65.00%

91.06%
```


---

## 2.7.3 电池SOH衰减保证值 Battery SOH guarantee value

电芯使用工况1：从项目验收完成开始日计，一个自然年内，单个Pack内NTC监测到的电芯的最高温度小于36度，且单个Pack内NTC监测到所有最高温度的平均值小于22度（监测位置为busbar处），电芯充放电倍率小于0.5P，年平均SOC≤50%，年度循环圈数小于等于每条质保曲线的规定值，每天最大循环圈数小于等于2。具体电池衰减的保证值如下：

### Working condition of battery core 1
From the date of completion of the project acceptance, in a natural year, the maximum temperature of the battery core monitored by NTC in a single Pack is less than 36 degrees, and the average value of all the maximum temperatures monitored by NTC in a single Pack is less than 22 degrees (the monitoring location is at busbar), the charging and discharging rate of the battery core is less than 0.5P, and the annual average SOC is less than 50%. The annual cycle number is less than or equal to the specified value of each warranty curve, and the maximum cycle number per day is less than or equal to 2.

### 具体电池衰减的保证值
| Year | SOH |
| --- | --- |
| 315Ah_660cls/Year | 以 “2.7.1 电池初始容量保证值” 为初始Ah计算 |

With "2.7.1 Battery BOL Capacity guarantee value"

---

## Is calculated for the initial Ah

```
Is calculated for the initial Ah

0

100.0%

1

95.0%

2

91.8%

3

89.0%

4

86.4%

5

84.0%

6

81.6%

7

79.3%

8

77.0%

9

74.8%

10

72.7%

11

70.6%

注意：以下说明作为上述保证可用容量的前提

①：容量测试验收工步：充电周期内，以0.5P恒功率充电至单体电池截至电压3.65V，静置2 min，以0.1P恒功率充电至单体电池截至电压3.65V；

②：容量测试验收工步：放电周期内，以0.5P恒功率放电至电池单体的放电终止电压2.5V，静置2 min，以0.1P恒功率放电至电池单体的放电终止电压2.5V；

③：容量测试验收工步：如果充电周期或放电周期内全范围保持恒功率0.5P，此时可用电量会减小2%；

④：SOH保证值存在±1%的核容误差

Note: The following statement serves as a prerequisite for the above guarantee of available capacity

① : Capacity test and acceptance steps: within the charging cycle, charge the battery with 0.5P constant power to 3.65V, let it stand for 2 min, and charge the battery with 0.1P constant power to 3.65V.

② : capacity test acceptance step: in the discharge cycle, with 0.5P constant power discharge to the battery cell discharge termination voltage 2.5V, standing for 2 min, with 0.1P constant power discharge to the battery cell discharge termination voltage 2.5V.

③ : capacity test acceptance step: if the charging cycle or discharge cycle within the full range of constant power 0.5P, the available electricity will be reduced by 2%.

④ : The SOH guarantee value has a nuclear capacity error of ±1%

电芯使用工况2：从项目验收完成开始日计，一个自然年内，单个Pack内NTC监测到的电芯的最高温度小于36度，且单个Pack内NTC监测到所有最高温度的平均值小于22度（监测位置为busbar处），电芯充放电倍率小于0.5P，年平均SOC≤50%，年度循环圈数小于等于每条质保曲线的规定值，每天最大循环圈数小于等于2.具体电池衰减的保证值如下：

Working condition of battery core 1: From the date of completion of the project acceptance, in a natural year, the maximum temperature of the battery core monitored by NTC in a single Pack is less than 36 degrees, and the average value of all the maximum temperatures monitored by NTC in a single Pack is less than 22 degrees (the monitoring location is at busbar), the charging and discharging rate of the battery core is less than 0.5P, and the annual average SOC is less than 50%. The annual cycle number is less than or equal to the specified value of each warranty curve, and the maximum cycle number per day is less than or equal to 2. The guaranteed values of specific battery attenuation are as follows:

315Ah_330cls/Year

Year

SOH

以 “2.7.1 电池初始容量保证值”

为初始Ah计算

With "2.7.1 Battery BOL Capacity guarantee value "
```


---

## Is calculated for the initial Ah

```
Is calculated for the initial Ah

0

100.0%

1

95.2%

2

93.0%

3

91.1%

4

89.4%

5

87.8%

6

86.2%

7

84.6%

8

83.0%

9

81.4%

10

79.9%

11

78.3%

注意：以下说明作为上述保证可用容量的前提

：容量测试验收工步：充电周期内，以0.5P恒功率充电至单体电池截至电压3.65V，静置2 min，以0.1P恒功率充电至单体电池截至电压3.65V；

②：容量测试验收工步： 放电周期内，以0.5P恒功率放电至电池单体的放电终止电压2.5V，静置2 min，以0.1P恒功率放电至电池单体的放电终止电压2.5V；

③：容量测试验收工步：如果充电周期或放电周期内全范围保持恒功率0.5P，此时可用电量会减小2%；

④：SOH保证值存在±1%的核容误差

Note: The following statement serves as a prerequisite for the above guarantee of available capacity

① : Capacity test and acceptance steps: within the charging cycle, charge the battery with 0.5P constant power to 3.65V, let it stand for 2 min, and charge the battery with 0.1P constant power to 3.65V.

② : capacity test acceptance step: in the discharge cycle, with 0.5P constant power discharge to the battery cell discharge termination voltage 2.5V, standing for 2 min, with 0.1P constant power discharge to the battery cell discharge termination voltage 2.5V.

③ : capacity test acceptance step: if the charging cycle or discharge cycle within the full range of constant power 0.5P, the available electricity will be reduced by 2%.

④ : The SOH guarantee value has a nuclear capacity error of ±1
```


---

## 第3章 关键技术指标要求与判定

### 3.1 出货关键技术指标要求
**Shipment key technical index requirements**

乙方向甲方提供的电池，在出货时满足配组要求，同时需要提供该批次出货检验记录。

Party B shall provide Party A with cells that meet the assembly requirements and provide shipment inspection records for the batch.

- 配组要求见附录2，检验记录见附录1。
- See Appendix 2 for assembly requirements and Appendix 1 for inspection records.

#### 抽样原则
**Sampling principle：**

随机抽样，甲方接受到乙方电池后（10日内），进行抽检电池。接受标准如下：出现问题时，经双方协商对齐，甲方测试过程完全符合标准流程，该批次甲方有权拒绝接受或讨论合理使用方式。

Random sampling. Within 10 days after Party A receives the batteries from Party B, carry out sampling. The acceptance criteria are as follows: in case of any issues, after both parties align and agree, Party A's testing process fully complies with the standard procedure. Party A has the right to refuse acceptance or consider reasonable usage.

### 3.2 认证报告要求
**Certification report requirements**

乙方满足以下第三方认证要求：GB/T 36276-2023、UL9540A、IEC62619、UN38.3、UL1973、UL1642。

Party B shall meet the following third-party certification requirements: GB/T 36276-2023, UL9540A, IEC62619, UN38.3, UL1973, UL1642.

### 3.3 补充声明
**Supplementary statement**

对于以上技术参数，如针对项目有特殊需求，可以双方协商调整。

For the above technical parameters, if there are special requirements for the project, both parties can negotiate adjustments.

电芯容量可根据具体项目讨论出货电芯的档位和管控要求。

The cell capacity can be adjusted based on the specific project's considerations for the shipment cell's file and control requirements.

## 第4章 包装与运输

---

## Chapter 4 Package and transportation

### 4.1 包装要求 Package requirements

- 乙方应设计适合电池运输的包装箱，按正负极方向依次放入包装箱。包装箱应考虑到回收利用的可能性；
  - Party B shall design a package box suitable for cell transportation and place the cells in the package box in the correct anode direction. The package box should consider the possibility of recycling.
- 电池放入包装箱内，电池极柱面朝上；
  - The cells should be placed in the package box with the pole side facing up.
- 电池在包装箱内紧凑，无松散、无晃动，若未装满，可用海棉填充；
  - The cells should be compact and without looseness or shaking inside the package box. If not fully filled, sponge can be used for filling.
- 乙方提供的货物包装应具备适应内陆运输和多次搬运、装卸的坚固包装，并应根据货物特点及需要，采取防潮、防锈、防腐蚀等保护措施，以保证货物安全无损运抵甲方指定交货地点。
  - The package of the goods provided by Party B should have a sturdy package that is suitable for inland transportation and multiple transports, loading and unloading, and should take moisture-proof, rust-proof, and corrosion protection measures according to the characteristics and needs of the goods to ensure the safety and integrity of the goods when they arrive at the delivery location designated by Party A.
- 包装货物应禁止存放在室外露天环境，禁止淋雨。
  - The goods in package should not be stored in outdoor open environments and should not be exposed to rain.

### 4.2 存储要求 Storage requirements

- 电芯存储衰减：
  - Cell storage degradation:
- 为保证电芯衰减，建议存储环境温度：-20～30℃。
  - To ensure cell degradation, it is recommended to store the environment temperature between -20℃～30℃.

## 第5章 质量保证（以质保协议为准）

---

---

## Chapter 5 Quality Assurance

(subject to the quality assurance agreement)

乙方承诺对提供给甲方的合同货物完成交付后，满足质保协议。

Party B promises to meet the quality assurance agreement after delivering the contracted goods to Party A.

关于合同货物的质量保证相关规定以双方签订的《质量保证协议》 （以下简称“质量保证协议”）为准。本合同下对于合同货物质量保证相关事宜未明确的，按照质量保证协议执行。

The Quality Assurance Agreement signed by both parties (hereinafter referred to as the "Quality Assurance Agreement") shall prevail as to the relevant provisions concerning the quality assurance of the contract goods. If it is not clear in this Contract about the quality assurance of the contract goods, the quality assurance agreement shall apply.

## 第6章 注意事项

---

## Chapter 6 Precautions

### 6.1 电池使用

电池成组预紧力50~800kgf(1kgf=9.8N)对电池性能无影响，电池大面平整受力挤压，不允许有尖锐或不平整面对电池进行挤压。成组激光焊接要求如下：焊接熔深0.5~1.5mm、极柱承受最大压力500N（最大垂直力，不发生变形）、极柱承受的最大温度200℃，持续时间不超过30s(塑胶垫不发生变形)。

| 参数 | 数值 | 单位/备注 |
| --- | --- | --- |
| 预紧力 | 50~800 | kgf (1kgf=9.8N) |
| 焊接熔深 | 0.5~1.5 | mm |
| 极柱承受最大压力 | 500 | N (最大垂直力，不发生变形) |
| 极柱承受最大温度 | 200 | ℃ (持续时间不超过30s, 塑胶垫不发生变形) |

The pre-tightening force of the cell group is 50~800kgf (1kgf=9.8N), which has no impact on the performance of the cell. The cell is subjected to compression on a large flat surface, and sharp or uneven surfaces are not allowed to carry out compression on the cell. The requirements for laser welding of the cell group are as follows: welding penetration 0.5~1.5mm, the maximum pressure that the pole can withstand is 500N (maximum vertical force, no deformation occurs), the maximum temperature that the pole can withstand is 200℃, and the continuous time does not exceed 30s (no deformation occurs with plastic pad).

### 6.2 注意事项Precautions

1. 禁止反向充电。正确连接电池的正负极，严禁反向充电。
   - Reverse charging is prohibited. Correctly connect the positive and negative terminals of the cell and strictly prohibit reverse charging.
2. 禁止过放电。在电池正常使用过程中，为防止过放电，建议补电周期为 6个月, 存储SOC≥15%，存储温度-10～30℃，存储过程中电芯电压需＞3.2V。存储周期不考虑 BMS 或其他除单体电池以外的自耗电影响。
   - Over discharge is prohibited. During the normal use of the cell, in order to prevent over discharge, it is recommended that the recharge period be 6 months, the storage SOC≥15%, the storage temperature -10℃~30℃, and the battery voltage>3.2V during storage. The storage cycle does not take into account BMS or other consumable power effects other than individual batteries.
3. 严禁将电池浸入水中，保存不用时，应放置于阴凉干燥的环境中。
   - It is strictly forbidden to immerse the cell in water. When not in use, it should be placed in a cool and dry environment.
4. 禁止将电池放在热高温源旁边，如火、加热器等使用和留置。
   - It is prohibited to place the battery next to high temperature sources such as fire or heaters during use and storage.
5. 在使用过程中，严禁将电池正负极颠倒。
   - During use, it is strictly forbidden to invert the positive and negative terminals of the cell.
6. 禁止将电池丢于火或给电池加热。
   - It is prohibited to throw the battery into fire or heat it.
7. 禁止用金属直接导通电池正负极。
   - It is prohibited to directly conduct the positive and negative terminals of the cell with metal.
8. 禁止将电池与金属，如发夹、项链等一起运输或贮存。
   - It is prohibited to transport or store the cell together with metal objects such as hairpins or necklaces.
9. 禁止敲击或抛掷、踩踏和弯折电池等。
   - It is prohibited to hit, throw, step on, or bend the cell.
10. 禁止用钉子或其它利器刺穿电池。
    - It is prohibited to puncture the cell with nails or other sharp objects.
11. 不要使用处于极热环境中的电池，如阳光直射或热天的车内。
    - Do not use the cell in extremely hot environments, such as direct sunlight or hot cars.
12. 禁止在强静电和强磁场的地方使用。
    - It is prohibited to use in places with strong static electricity and strong magnetic fields.
13. 如果电池漏液，电解液溅入到皮肤、眼睛、口、鼻等部位，应立即用大量清水冲洗，并马上送医治疗，否则会对人体造成严重伤害。
    - If the cell leaks and the electrolyte splashes onto the skin, eyes, mouth, nose, etc., immediately rinse with plenty of water and seek medical treatment immediately, otherwise it will cause serious harm to the human body.
14. 如果电池出现异味、发热、变色、变形或使用、贮存、充电过程中出现任何异常时不得使用。
    - If the cell emits an unusual smell, heats up, changes color, deforms, or shows any abnormality during use, storage, or charging, do not use it.

---

## Chapter 6 Precautions（第2部分）

```
If the cell has any abnormal odor, heat, discoloration, deformation, or any other abnormalities during use, storage, or charging, it must not be used.

签署页Signing Page

甲方（买方）：

Party A (Buyer)

地址： 

Address:

法定代表人或其授权的代理人：（签字）：

Legal representative or authorized agent: (Signature):

联系方式：

Contact information:

传真：

Fax:

签订日期：

Date of signing:

乙方（卖方）：远景动力技术（江苏）有限公司

Party B (Seller) AESC Jiangsu Co., LTD.

地址： 

Address:

法定代表人或其授权的代理人：（签字）：

Legal representative or authorized agent: (Signature):

联系方式：

Contact information:

传真：

Fax:

签订日期：

Date of signing:

附录Appendix

1出货检验记录表模板Shipping inspection record template

包装编号Package number

电池

条码

Cell barcode

分容

时间Grading time

OCV测试时间

OCV test time

容量

Capacity（Ah）

电压Voltage

（V）

内阻

Internal resistance（mΩ）

K值K value

厚度Thickness

（mm）

宽度

Width

（mm）

正极柱高度Height of the positive column（mm）

负极柱高度Height of the negative column（mm）
```


---

## 重量Weight

（g）

### 2 电池出货配组要求Cell shipping and assembly requirements

#### 2.1 库存时间≤90天，出货电池分容容量≥325Ah；库存时间≤180天，出货电池分容容量≥330Ah.

**说明①：**
- 分容流程是指按照0.45C CC to 3.65V，CV to 0.05C, rest 1min，0.45C DC to 2.5V。

**说明②：**
- 库存时间是指从乙方电芯首次分容时间至乙方发货时间的时间周期。

**Stock time ≤ 90 days， Shipping cell grading capacity ≥ 325Ah. Stock time ≤ 180 days， Shipping cell grading capacity ≥ 330Ah.**

**Note ①:**
- The grading capacity process refers to the following 0.45C CC to 3.65V，CV to 0.05C, rest 1min，0.45C DC to 2.5V.

**Note ②:**
- The stock time refers to the period from the time of the first grading capacity of Party B's battery cells to the time of shipment by Party B.

#### 2.2 出货电池30%SOC，静态压差≤6mV，同一批电芯下线时间极差≤30天；

- Shipping cell at 30% SOC, static pressure difference≤6mV, offline time difference of the same batch cell≤30 days.

#### 2.3 不同电芯PN不允许混出

- Different core PN is not allowed to mix out

---

## 2.4 出厂电芯为全分容电芯

The factory core is full partial capacitance core

### 2.5 重新分容的库存电芯不允许与新下线电芯同一批次混出

Inventory cells for re-capacity are not allowed to be mixed with the new off-line cells in the same batch.

**备注：**
- 从电芯OCV测量开始计算，包含运输途中，工厂仓库存储，电池为常温存储(23±5℃)，无充放电。

### 参数规格

| 参数类别 | 项目 | 数值 (mm) | 公差 |
|---------|------|------------|--------|
| 外形尺寸 | 长度 | 207.01 | ±0.60 |
|          | 宽度 | 204.44 | ±0.60 |
|          | 高度 | 174.04 | ±0.60（2层重叠区） |
|          |      | 174.26 | ±0.60（3层重叠区） |
| 侧壁结构 | 厚度 | 10.0 | ±3.0 |
|          | 蓝膜重叠区 | 3层蓝膜重叠区 | - |
| 底部结构 | 孔径 | Φ27.5 | ±0.2 |
|          | 孔径 | Φ16.0 | ±0.1 |
|          | 中心距 | 123.0 | ±0.3 |
|          | 间距 | 30.9 | - |
|          | 间距 | 18.9 | - |
|          | 间距 | 63.5 | - |
| 一般公差 | 0-6 | ±0.1 | - |
|          | 6-30 | ±0.2 | - |
|          | 30-120 | ±0.3 | - |
|          | 120-400 | ±0.5 | - |
|          | 角度 | ±0.5° | - |

### 组件说明

| 组件名称 | 空间位置描述 | 功能说明 |
|----------|--------------|----------|
| 主体外壳 | 整体为长方体，蓝色，位于图纸右侧三维视图中 | 承载内部电芯组件，提供保护和结构支撑 |
| 顶部元件 | 顶部有圆形部件与矩形部件，位于主体上表面 | 可能为传感器或接口模块 |
| 侧面结构 | 侧视图显示有两层蓝膜重叠区及3层蓝膜重叠区 | 提供绝缘或热管理功能 |
| 底部安装孔 | 两个Φ27.5的孔，对称分布于底部两侧 | 用于固定设备至安装基座 |
| 中央椭圆区域 | 位于底部中央，标有“+”符号 | 可能为正极连接点或标识位 |
| 方形区域 | 位于底部中央偏右，靠近椭圆区域 | 可能为负极或辅助接口 |

### 图纸信息

| 图纸信息 | 内容 |
|----------|------|
| 图纸名称 | 成品电芯 |
| 图纸编号 | EACN-CPD-XXXXXXXXXX |
| 版本 | A0 |
| 单位 | mm |
| 比例 | 1:2 |
| 图框格式 | A3 |
| 投影法 | 第三角投影法 |
| 总页数 | 24张 |
| 当前页 | 第24张 |
| 制图单位 | Envision Dynamics Technology (Jiangsu) LTD |
| 版权声明 | 图纸内容为AESC所有，未经许可禁止复制或使用 |

### 标记与变更信息

| 项目 | 内容 |
|------|------|
| 标记 | MARK |
| 变更内容 | DESCRIPTION |
| 页码 | SHEET |
| 签名 | SIGN |
| 变更日期 | DATE |
| 版本 | REV |
| 变更单号 | REVISION NO. |
| 关键特性 | “▼”表示关键特性项目 |
| 重要特性 | “▽”表示重要特性项目 |

### 接线端子

| 接线端子 | 位置 | 规格 | 描述 |
|----------|------|--------|--------|
| 未标注 | 无 | 无 | 图中未提供接线图或端子排布信息 |

### 测试条件

| 测试条件 | 数值 |
|----------|--------|
| 下测试载荷 | 300±25kgf |
| 对应尺寸 | 71.8±0.6mm |
