Repository: kidcrazequ/AI-avatar

# Soul

> 本地运行的 AI 分身框架。给每个专家一个灵魂。

## 为什么是 Soul

通用 AI 助手什么都懂一点，却没有一个真正"属于你的专家"。Soul 让你为每一个领域养一个分身——有自己的人格、知识库、技能和记忆，回答必须基于你喂给它的资料，而不是模型的幻觉。

全部数据留在本地。

## 和同类产品的区别

|  | Soul | LM Studio | AnythingLLM | Ollama WebUI |
|---|:---:|:---:|:---:|:---:|
| 本地运行              | ● | ● | ● | ● |
| 多角色人格（soul.md） | ● | ○ | ◐ | ○ |
| 技能树（渐进披露）    | ● | ○ | ○ | ○ |
| 长期记忆（自动纠偏）  | ● | ○ | ◐ | ○ |
| Wiki / 矛盾检测       | ● | ○ | ○ | ○ |
| 质量测试体系          | ● | ○ | ○ | ○ |
| BM25 + 向量双路检索   | ● | ○ | ● | ○ |
| Excel 作结构化数据源  | ● | ○ | ○ | ○ |
| 条件过滤 + 图表生成   | ● | ○ | ○ | ○ |
| 批量 / 压缩包导入     | ● | ○ | ◐ | ○ |

<sub>● 支持　◐ 部分支持　○ 不支持</sub>

File: testdocs/desktop-format-sim-output/Product/Battery and Pack/技术协议/远景小工商-280电芯技术协议VF -  Leon.docx.md
---
source_file: Product/Battery and Pack/技术协议/远景小工商-280电芯技术协议VF -  Leon.docx
source_ext: .docx
parse_type: word
simulated_by: desktop-format-sim
simulated_date: 2026-04-24
---
## 前言/目录（第1部分）

280Ah（ESS 4LH3L7 280A）电池技术协议

甲方：                         

乙方： 远景动力技术（江苏）有限公司                       

2024年7月17日

本技术协议中提到的甲方（买方）是指：               

乙方（卖方）是指： 远景动力技术（江苏）有限公司                    

本协议由甲乙双方本着“互惠互利、互相协作、共同发展”的原则，就乙方提供给甲方储能用的磷酸铁锂电池产品技术规格和产品能力，经友好协商而签订。

乙方应保证其向甲方提供的产品不会侵犯第三方的专利权、商标权或其他知识产权；如果乙方向甲方提供的产品侵犯了第三方的专利权、商标权或其他知识产权，并引发法律或经济纠纷，乙方承担赔偿责任。

本协议自签订之日起生效。本协议一式2份，甲乙双方各执 1 份，具有同等法律效力。本协议未尽事宜，由甲、乙双方协商一致后，另行签署补充协议，补充协议经双方签字盖章后与本协议具有同等法律效力。

第1章 一般规定与规范

1.1电池基本运行环境条件

电池短期（1个月内）存储温度-20℃～45℃

电池长期（1年内）存储温度-10℃～30℃

电池运行温度（对电池进行充电）0℃～60℃

电池运行温度（对电池进行放电）-30℃～60℃

运输储存湿度≤90%

长期储存湿度≤70%

运行湿度≤85%

使用海拔高度≤5000m

1.2一般规定与规范

本技术协议中的技术要求是针对上述基本运行环境提出的并采取相应措施必须符合远景280Ah（ESS 4LH3L7 280A）产品规格书的技术要求范围内使用。

在电池运输、验收、检测、储存或使用过程中出现异常现象时，双方协商确认检验方法、检验设备相关信息、电池运行数据、环境条件、充放电制度等相关信息，并附有数据、曲线、图片、文字等乙方需要了解的自异常问题反馈的全部信息。

乙方需保证所供电池的设计、生产原材料（包括且不限于正负极材料、隔膜、载流体、电解液）的选型正确合理。乙方应明确储能项目所要求的电池的具体参数。

第2章 储能电池主要技术参数

2.1储能电池主要技术参数表

<标准技术参数>可以按产品规格书进行

序号

名称

规格参数

备注

1

正极材料体系

磷酸铁锂

2

外壳材质

铝

3

电池重量

5.35±0.2kg

4

充电倍率

0.5P

0.5P=448W

5

放电倍率

0.5P

6

额定充电能量

896Wh

7

额定放电能量

896Wh

8

额定充电容量

280Ah

9

额定放电容量

280Ah

10

标称电压（V）

3.2V

11

工作电压（V）

2.5~3.65V

2.0V~3.65V

T>0°C;

T≤0°C

12

SOC运行范围

0%~100%

13

充电保护电压

3.65V

14

充放电保护温度

60℃

15

出厂电量比（SOC）

30%

电芯电量84±1Ah

16

交流内阻

≤0.2 mohm 

(AC Impedance, 1000 Hz)

17

组内电压极差

≤10mv

单批次可满足

18

组内内阻极（ACR）

≤0.05mohm

19

出货分容容量

见下文出货要求

分容流程：0.45C CC to 3.65V，CV to 0.05C, rest 3min，0.45C DC to 2.5V

20

同档内容量极差

按照远景分档要求

见下文出货要求

21

批次内同档电芯数量

簇或集装装箱电芯数量的整数倍

48*5*20=4800

22

循环寿命

≥8000次@80%SOH 

25±3℃,初始夹紧力 300±25Kgf，0.5P充放

23

自放电速率

每月≤3.0%

出货SOC，25±2℃储存

24

能量转换效率

≥94.0%

25±3℃，0.5P额定倍率（放电能量/充电能量）

25

工作温度

0～60℃

充电温度窗口

-30～60℃

放电温度窗口

26

存储温度

-10 ~ 25°C

推荐存储温度

测试方法：（0.5P = 448W）

在（25±3）℃下，电池充放电容量及能量试验按照下列步骤进行：

a） 以0.5C(140A)恒流放电至电池单体的放电终止电压2.5V，静置30 min；

b） 以0.5C(140A)恒流充电至单体电池截至电压3.65V，恒压充电至电流降为0.05C（14A），静置30min；

c） 以0.5C(140A)恒流放电至电池单体的放电终止电压2.5V，静置30 min；

d） 重复步骤b）～c）3次，以3次试验的均值作为结果，记录电池容量、能量数据。

2.2电池尺寸基本要求

项目

描述

尺寸

W

宽度

173.93±0.60mm（含蓝膜）

T

厚度

（300±25kgf下 ~30% SOC，包蓝膜）

71.65±0.60mm

H

高度（总高）

207.23±0.6mm

H1

高度（主体高）

204.66±0.6mm

D

极柱中心距

123±0.3mm

备注：以上为环型包膜电芯尺寸，若改为U型包膜，根据包膜方式更新图纸和尺寸

2.3电池外观基本要求

详见附件“远景动力铝壳 Cell 成品外观判定标准”

2.4 SOP表

表1 电池在不同电池表面温度及不同SOC下的最大持续充电倍率表

Cell temperature range电池温度范围

＜0℃

0-15℃

15-20℃

20-45℃

45-60℃

＞60℃

Maximum charging power allowed允许最大充电功率

Not allowed

不允许

0.1P

0.5P

1P

0.5P

Not allowed

不允许

表2 电池在不同电池表面温度及不同SOC下的最大持续放电倍率表

Cell temperature range电池温度范围

＜-30℃

-30-0℃

0-45℃

45-60℃

＞60℃

Maximum discharging power allowed允许最大放电功率

Not allowed

不允许

0.5P

1P

0.5P

Not allowed

不允许

2.5安全性能

序号

项目

技术要求

测试方法

1

过放电

不爆炸、不起火

参考：GB/T 36276-2018《电力储能用锂离子电池》

2

过充电

不爆炸、不起火

3

短路

不爆炸、不起火

4

跌落

不爆炸、不起火

5

加热

不爆炸、不起火

6

挤压

不爆炸、不起火

7

低气压

不爆炸、不起火、不漏液

8

热失控

不爆炸、不起火

备注：热失控、过充、过放、短路需带钢夹具进行测试，夹紧力300±25 kgf。

2.6 电池出货配组要求

1） 出货电池SOC不超过30%，静态压差≤10mV，同一批电芯下线时间极差≤30天，库存时间≤120天；

## 前言/目录（第2部分）

2） ACR区间0.14-0.19mΩ；

3） 电池下线OCV区间3.295-3.305V；

4）电芯档位要求：库存≤3个月，分容容量≥293Ah, 库存3-6个月，分容容量≥296Ah；

5) 不同电芯PN不允许混出；

6) 出厂电芯为全分容电芯。

备注：从电芯OCVF测量开始计算，包含运输途中，工厂仓库存储，电池为常温存储(23±5)，无充放电。

2.7 电池衰减保证值

电芯使用工况：环境温度25±3℃，运行工况≤0.5P，电压区间不超过2.8-3.6V，一年730次循环，，非充放电期间平均SOC≤50%，具体电池衰减的保证值如下：

280Ah_730cls/Year

Year

SOH（额定容量280Ah计算）

0

100.00%

1

93.20%

2

90.00%

3

87.50%

4

85.00%

5

82.50%

6

80.42%

7

78.34%

8

76.26%

9

74.18%

10

72.10%

11

70.02%

第3章 关键技术指标要求与判定

3.1出货关键技术指标要求

乙方向甲方提供的电池，在出货时需要提供该批次出货检验记录。

检验记录需包含电池的电压、内阻、容量、厚度尺寸数据。

抽样原则：

随机抽样，甲方接受到乙方电池后（10日内），进行抽检电池。接受标准如下：出现问题时，经双方协商对齐，甲方测试过程完全符合标准流程，该批次甲方有权拒绝接受或讨论合理使用方式

3.2认证报告要求

	乙方满足以下第三方认证要求：GB/T 36276-2018、UL9540A、IEC62619、UN38.3、UL1973、UL1642。

3.3 补充声明

     对于以上技术参数，如针对项目有特殊需求，可以双方协商调整。

     电芯容量可根据具体项目讨论出货电芯的挡位和管控要求。

第4章 包装与运输

4.1包装要求

乙方应设计适合电池运输的包装箱，按正负极方向依次放入包装箱。包装箱应考虑到回收利用的可能性；

电池放入包装箱内，电池极柱面朝上；

电池在包装箱内紧凑，无松散、无晃动，若未装满，可用海棉填充；

乙方提供的货物包装应具备适应内陆运输和多次搬运、装卸的坚固包装，并应根据货物特点及需要，采取防潮、防锈、防腐蚀等保护措施，以保证货物安全无损运抵甲方指定交货地点。

包装货物应禁止存放在室外露天环境，禁止淋雨。

4.2 装运及标记

  以乙方内部包装规范为主要执行方式，同时包含以下信息：

运输方式：首选公路运输。

装运标记：乙方应在每一包装箱或货物的适当位置用中文字样作出数量标记。

4.3存储要求

电芯存储环境温度应-10-30℃，保证电芯衰减在可控范围内。

第5章 质量保证（以质保协议为准）

乙方承诺对提供给甲方的合同货物完成交付后，满足25±3℃下连续8000次循环寿命（电池剩余可用容量不低于80%标称容量）。质量保证期内，循环寿命达不到要求的，以质保协议为准。

乙方保证其提供的合同货物是全新的、未使用过的。乙方保证其合同货物在正确安装、正常操作情况下，运行安全、可靠。在质量保证期内，如经双方确认因乙方原因导致乙方提供的合同货物有缺陷，不符合合同约定时，甲方可向乙方提出索赔。乙方应按甲方要求进行修理、更换，并赔偿甲方的直接损失。如需更换，乙方应及时用合格优质的产品进行更换。由此产生的直接费用在质保期内由乙方承担。

如果由于甲方未按照乙方所提供的技术资料、图纸、说明书进行安装、操作，及非乙方技术人员的原因或其它非可归责于乙方的原因造成合同货物损坏，由甲方负责修理、更换，但乙方有义务尽快提供所需更换的部件，对于甲方要求的紧急部件，乙方应安排最快的方式运输，所有费用均由甲方承担；乙方的原因造成合同货物损坏，由乙方负责维修、更换，并应安排最快的方式运输提供所需更换的部件，因此造成的甲方直接损失由乙方承担。

## 第6章 注意事项

第6章 注意事项

6.1电池使用

初始电池夹紧力300±20kgf。电池成组预紧力100~800kgf(1kgf=9.8N)对电池无影响，受力面为电池大面(173.9*204.7mm)平整受力挤压，不允许有尖锐或不平整面对电池进行挤压。成组激光焊接信息要求如下：焊接熔深0.5~1.2mm、极柱承受最大压力500N（最大垂直力，不发生变形）、极柱承受的最大温度130℃(塑胶垫不发生变形)

6.2注意事项

禁止反向充电。正确连接电池的正负极，严禁反向充电。

禁止过放电。在电池正常使用过程中，为防止过放电，电池应定期充电，将电压维持在2.8 V以上。

严禁将电池浸入水中，保存不用时，应放置于阴凉干燥的环境中。

禁止将电池放在热高温源旁边，如火、加热器等使用和留置。

充电时请选用锂离子电池专用充电器。

在使用过程中，严禁将电池正负极颠倒。

禁止将电池丢于火或给电池加热。

禁止用金属直接导通电池正负极。

禁止将电池与金属，如发夹、项链等一起运输或贮存。

禁止敲击或抛掷、踩踏和弯折电池等。

禁止直接焊接电池。

禁止用钉子或其它利器刺穿电池。

不要使用处于极热环境中的电池，如阳光直射或热天的车内。

禁止在强静电和强磁场的地方使用。

如果电池漏液，电解液溅入到皮肤、眼睛、口、鼻等部位，应立即用大量清水冲洗，并马上送医治疗，否则会对人体造成严重伤害。

如果电池出现异味、发热、变色、变形或使用、贮存、充电过程中出现任何异常时不得使用。

签署页

甲方（买方）： 

地址： 

法定代表人或其授权的代理人：（签字）：

联系方式：

传真：

签订日期：

乙方（卖方）： 远景动力技术（江苏）有限公司

地址： 江苏省无锡市江阴市申港街道申泰路66号法定代表人或其授权的代理人：（签字）：

联系方式：

传真：

签订日期：

附录

1出货检验记录表模板

包装编号

电池条码

分容时间

OCV测试时间

容量

（Ah）

电压

（V）

内阻（

mΩ）

K值

厚度

（mm）

宽度

（mm）

正极柱高度

（mm）

负极柱高度

（mm）

重量

（g）

2电池出货配组要求

2.1出货电池库存≤3个月，分容容量≥293Ah, 库存3-6个月，分容容量≥296Ah；

2.2 出货电池SOC不超过30%，静态压差≤10mV，同一批电芯下线时间极差≤30天；

2.3 ACR区间0.14-0.19mΩ；

2.4 电池下线OCV区间3.295-3.305V；

2.5 不同电芯PN不允许混出

2.6 出厂电芯为全分容电芯

备注：从电芯OCV测量开始计算，包含运输途中，工厂仓库存储，电池为常温存储(23±5℃)，无充放电

File: testdocs/desktop-format-sim-output/Product/Battery and Pack/技术协议/远景小工商-315电芯技术协议-1107.docx.md
---
source_file: Product/Battery and Pack/技术协议/远景小工商-315电芯技术协议-1107.docx
source_ext: .docx
parse_type: word
simulated_by: desktop-format-sim
simulated_date: 2026-04-24
---
## 前言/目录（第1部分）

315Ah（ESS HC-L315A）电池技术协议

甲方：                         

乙方： 远景动力技术（江苏）有限公司                       

2024年11月7日

本技术协议中提到的甲方（买方）是指：               

乙方（卖方）是指： 远景动力技术（江苏）有限公司                    

本协议由甲乙双方本着“互惠互利、互相协作、共同发展”的原则，就乙方提供给甲方储能用的磷酸铁锂电池产品技术规格和产品能力，经友好协商而签订。

乙方应保证其向甲方提供的产品不会侵犯第三方的专利权、商标权或其他知识产权；如果乙方向甲方提供的产品侵犯了第三方的专利权、商标权或其他知识产权，并引发法律或经济纠纷，乙方承担赔偿责任。

本协议自签订之日起生效。本协议一式2份，甲乙双方各执 1 份，具有同等法律效力。本协议未尽事宜，由甲、乙双方协商一致后，另行签署补充协议，补充协议经双方签字盖章后与本协议具有同等法律效力。

第1章 一般规定与规范

1.1电池基本运行环境条件

电池短期（1个月内）存储温度-20℃～45℃

电池长期（1年内）存储温度-10℃～30℃

电池运行温度（对电池进行充电）0℃～60℃

电池运行温度（对电池进行放电）-30℃～60℃

运输储存湿度≤90%

长期储存湿度≤70%

运行湿度≤85%

使用海拔高度≤5000m

1.2一般规定与规范

本技术协议中的技术要求是针对上述基本运行环境提出的并采取相应措施必须符合远景315Ah（ESS HC-L315A）产品规格书的技术要求范围内使用。

在电池运输、验收、检测、储存或使用过程中出现异常现象时，双方协商确认检验方法、检验设备相关信息、电池运行数据、环境条件、充放电制度等相关信息，并附有数据、曲线、图片、文字等乙方需要了解的自异常问题反馈的全部信息。

乙方需保证所供电池的设计、生产原材料（包括且不限于正负极材料、隔膜、载流体、电解液）的选型正确合理。乙方应明确储能项目所要求的电池的具体参数。

第2章 储能电池主要技术参数

2.1储能电池主要技术参数表

<标准技术参数>可以按产品规格书进行

序号

名称

规格参数

备注

1

正极材料体系

磷酸铁锂

2

外壳材质

铝

3

电池重量

5.65±0.30Kg

4

充电倍率

0.5P

0.5P=504W

5

放电倍率

0.5P

6

额定充电能量

1008Wh

7

额定放电能量

1008Wh

8

额定充电容量

315Ah

9

额定放电容量

315Ah

10

标称电压（V）

3.2V

11

工作电压（V）

2.5~3.65V（T>0°C）

2.0V~3.65V（T≤0°C）

12

SOC运行范围

0%~100%

13

充电保护电压

3.65V

14

充放电保护温度

60℃

15

出厂电量比（SOC）

30%

电芯电量94.5±1Ah

16

交流内阻

≤0.2 mohm 

(AC Impedance, 1000 Hz)

17

组内电压极差

≤10mv

单批次可满足

18

组内内阻极差（ACR）

≤0.05mohm

19

出货分容容量

见下文出货要求

分容流程：0.45C CC to 3.65V，CV to 0.05C, rest 1min，0.45C DC to 2.5V

20

同档内容量极差

按照远景分档要求

见下文出货要求

21

批次内同档电芯数量

簇或集装装箱电芯数量的整数倍

52*8*10=4160

22

循环寿命

≥10000次@70%SOH 

25±2℃,初始夹紧力 300±25Kgf，0.5P充放

23

自放电速率

每月≤3.0%

出货SOC，25±2℃储存

24

能量转换效率

≥94.0%

25±2℃，0.5P额定倍率（放电能量/充电能量）

25

工作温度

0～60℃

充电温度窗口

-30～60℃

放电温度窗口

26

存储温度

-10 ~ 25°C

推荐存储温度

测试方法：（0.5P = 504W）

在（25±2）℃下，电池充放电容量及能量试验按照下列步骤进行：

a） 以0.5P恒功率放电至电池单体的放电终止电压2.5V，静置30 min；

b） 以0.5P恒功率充电至单体电池截至电压3.65V，静置2 min，以0.1P恒功率充电至单体电池截至电压3.65V，静置30min；

c） 以0.5P恒功率放电至电池单体的放电终止电压2.5V，静置30 min；

d） 重复步骤b）～c）3次，以3次试验的均值作为结果，记录电池容量、能量数据。

2.2电池尺寸基本要求

项目

描述

尺寸

W

宽度

174.26±0.60 mm（含蓝膜）

T

厚度

（300±25kgf下 ~30% SOC，包蓝膜）

71.80±0.60mm

H

高度（总高）

207.01±0.6mm

H1

高度（主体高）

204.44±0.6mm

D

极柱中心距

123±0.3mm

备注：以上为U型包膜电芯尺寸，若改为环型包膜，根据包膜方式更新图纸和尺寸

2.3电池外观基本要求

详见附件“远景动力铝壳 Cell 成品外观判定标准”

2.4 SOP表

表1 电池在不同电池表面温度及不同SOC下的最大持续充电倍率表

Cell temperature range电池温度范围

＜0℃

0-15℃

15-20℃

20-45℃

45-60℃

＞60℃

Maximum charging power allowed允许最大充电功率

Not allowed

不允许

0.1P

0.25P

0.5P

0.5P

Not allowed

不允许

表2 电池在不同电池表面温度及不同SOC下的最大持续放电倍率表

Cell temperature range电池温度范围

＜-30℃

-30-10℃

10-45℃

45-60℃

＞60℃

Maximum discharging power allowed允许最大放电功率

Not allowed

不允许

0.5P

1P

0.5P

Not allowed

不允许

2.5安全性能

序号

项目

技术要求

测试方法

1

过放电

不爆炸、不起火

参考：GB/T 36276-2023《电力储能用锂离子电池》

2

过充电

不爆炸、不起火

3

短路

不爆炸、不起火

4

跌落

不爆炸、不起火

6

挤压

不爆炸、不起火

7

低气压

不爆炸、不起火、不漏液

8

热失控

不爆炸、不起火

备注：热失控、过充、过放、短路需带钢夹具进行测试，夹紧力300±25 kgf。

2.6 电池出货配组要求

1） 出货电池SOC不超过30%，静态压差≤10mV，同一批电芯下线时间极差≤30天，库存时间≤120天；

2） ACR区间≤0.2mΩ；

## 前言/目录（第2部分）

3） 电池下线OCV区间3.292~3.302V；

4）电芯档位要求：库存≤3个月，分容容量≥325Ah, 库存3-6个月，分容容量≥330Ah；

5) 不同电芯PN不允许混出；

6) 出厂电芯为全分容电芯。

备注：从电芯OCVF测量开始计算，包含运输途中，工厂仓库存储，电池为常温存储(23±5)，无充放电。

2.7 电池衰减保证值

电芯使用工况：环境温度25±3℃，运行工况≤0.5P，电压区间不超过2.8-3.6V，一年循环次数不超过730次，非充放电期间平均SOC≤50%，具体电池衰减的保证值如下：

315Ah_660cls/Year

Year

SOH（额定容量315Ah计算）

0

100.0%

1

93.1%

2

90.1%

3

87.5%

4

85.1%

5

82.8%

6

80.7%

7

78.6%

8

76.6%

9

74.6%

10

72.7%

11

70.8%

315Ah_730cls/Year

Year

SOH（额定容量315Ah计算）

0

100.0%

1

92.9%

2

89.7%

3

86.9%

4

84.4%

5

82.0%

6

79.7%

7

77.4%

8

75.3%

9

73.2%

10

71.1%

11

69.1%

第3章 关键技术指标要求与判定

3.1出货关键技术指标要求

乙方向甲方提供的电池，在出货时需要提供该批次出货检验记录。

检验记录需包含电池的电压、内阻、容量、厚度尺寸数据。

抽样原则：

随机抽样，甲方接受到乙方电池后（10日内），进行抽检电池。接受标准如下：出现问题时，经双方协商对齐，甲方测试过程完全符合标准流程，该批次甲方有权拒绝接受或讨论合理使用方式。

3.2认证报告要求

	乙方满足以下第三方认证要求：GB/T 36276-2023、UL9540A、IEC62619、UN38.3、UL1973、UL1642。

3.3 补充声明

     对于以上技术参数，如针对项目有特殊需求，可以双方协商调整。

     电芯容量可根据具体项目讨论出货电芯的档位和管控要求。

第4章 包装与运输

4.1包装要求

乙方应设计适合电池运输的包装箱，按正负极方向依次放入包装箱。包装箱应考虑到回收利用的可能性；

电池放入包装箱内，电池极柱面朝上；

电池在包装箱内紧凑，无松散、无晃动，若未装满，可用海棉填充；

乙方提供的货物包装应具备适应内陆运输和多次搬运、装卸的坚固包装，并应根据货物特点及需要，采取防潮、防锈、防腐蚀等保护措施，以保证货物安全无损运抵甲方指定交货地点。

包装货物应禁止存放在室外露天环境，禁止淋雨。

4.2 装运及标记

  以乙方内部包装规范为主要执行方式，同时包含以下信息：

运输方式：首选公路运输。

装运标记：乙方应在每一包装箱或货物的适当位置用中文字样作出数量标记。

4.3存储要求

电芯存储环境温度应-10-30℃，保证电芯衰减在可控范围内。

第5章 质量保证（以质保协议为准）

乙方承诺对提供给甲方的合同货物完成交付后，满足25±2℃下连续10000次循环寿命（电池剩余可用容量不低于70%标称容量）。质量保证期内，循环寿命达不到要求的，以质保协议为准。

乙方保证其提供的合同货物是全新的、未使用过的。乙方保证其合同货物在正确安装、正常操作情况下，运行安全、可靠。在质量保证期内，如经双方确认因乙方原因导致乙方提供的合同货物有缺陷，不符合合同约定时，甲方可向乙方提出索赔。乙方应按甲方要求进行修理、更换，并赔偿甲方的直接损失。如需更换，乙方应及时用合格优质的产品进行更换。由此产生的直接费用在质保期内由乙方承担。

如果由于甲方未按照乙方所提供的技术资料、图纸、说明书进行安装、操作，及非乙方技术人员的原因或其它非可归责于乙方的原因造成合同货物损坏，由甲方负责修理、更换，但乙方有义务尽快提供所需更换的部件，对于甲方要求的紧急部件，乙方应安排最快的方式运输，所有费用均由甲方承担；乙方的原因造成合同货物损坏，由乙方负责维修、更换，并应安排最快的方式运输提供所需更换的部件，因此造成的甲方直接损失由乙方承担。

## 第6章 注意事项

第6章 注意事项

6.1电池使用

初始电池夹紧力300±25kgf。电池成组预紧力50~800kgf(1kgf=9.8N)对电池无影响，受力面为电池大面(174.26*204.44mm)平整受力挤压，不允许有尖锐或不平整面对电池进行挤压。成组激光焊接信息要求如下：焊接熔深0.5~1.2mm、极柱承受最大压力500N（最大垂直力，不发生变形）、极柱承受的最大温度130℃(塑胶垫不发生变形)

6.2注意事项

禁止反向充电。正确连接电池的正负极，严禁反向充电。

禁止过放电。在电池正常使用过程中，为防止过放电，电池应定期充电，将电压维持在3.2 V以上。

严禁将电池浸入水中，保存不用时，应放置于阴凉干燥的环境中。

禁止将电池放在热高温源旁边，如火、加热器等使用和留置。

充电时请选用锂离子电池专用充电器。

在使用过程中，严禁将电池正负极颠倒。

禁止将电池丢于火或给电池加热。

禁止用金属直接导通电池正负极。

禁止将电池与金属，如发夹、项链等一起运输或贮存。

禁止敲击或抛掷、踩踏和弯折电池等。

禁止直接焊接电池。

禁止用钉子或其它利器刺穿电池。

不要使用处于极热环境中的电池，如阳光直射或热天的车内。

禁止在强静电和强磁场的地方使用。

如果电池漏液，电解液溅入到皮肤、眼睛、口、鼻等部位，应立即用大量清水冲洗，并马上送医治疗，否则会对人体造成严重伤害。

如果电池出现异味、发热、变色、变形或使用、贮存、充电过程中出现任何异常时不得使用。

签署页

甲方（买方）： 

地址： 

法定代表人或其授权的代理人：（签字）：

联系方式：

传真：

签订日期：

乙方（卖方）： 远景动力技术（江苏）有限公司

地址： 江苏省无锡市江阴市申港街道申泰路66号

法定代表人或其授权的代理人：（签字）：

联系方式：

传真：

签订日期：

附录

1出货检验记录表模板

包装编号

电池条码

分容时间

OCV测试时间

容量

（Ah）

电压

（V）

内阻（

mΩ）

K值

厚度

（mm）

宽度

（mm）

正极柱高度

（mm）

负极柱高度

（mm）

重量

（g）

2电池出货配组要求

2.1出货电池库存≤3个月，分容容量≥325Ah, 库存3-6个月，分容容量≥330Ah；

2.2 出货电池SOC不超过30%，静态压差≤10mV，同一批电芯下线时间极差≤30天；

2.3 ACR区间≤0.2mΩ；

2.4 电池下线OCV区间3.292~3.302V；

2.5 不同电芯PN不允许混出

2.6 出厂电芯为全分容电芯

备注：从电芯OCV测量开始计算，包含运输途中，工厂仓库存储，电池为常温存储(23±5℃)，无充放电

File: testdocs/desktop-format-sim-output/Product/Battery and Pack/技术协议/远景小工商-315电芯技术协议-1205-纯净版.docx.md
---
source_file: Product/Battery and Pack/技术协议/远景小工商-315电芯技术协议-1205-纯净版.docx
source_ext: .docx
parse_type: word
simulated_by: desktop-format-sim
simulated_date: 2026-04-24
---
## 前言/目录（第1部分）

315Ah（ESS HC-L315A）电池技术协议

甲方：                         

乙方： 远景动力技术（江苏）有限公司                       

2024年12月5日

本技术协议中提到的甲方（买方）是指：               

乙方（卖方）是指： 远景动力技术（江苏）有限公司                    

本协议由甲乙双方本着“互惠互利、互相协作、共同发展”的原则，就乙方提供给甲方储能用的磷酸铁锂电池产品技术规格和产品能力，经友好协商而签订。

乙方应保证其向甲方提供的产品不会侵犯第三方的专利权、商标权或其他知识产权；如果乙方向甲方提供的产品侵犯了第三方的专利权、商标权或其他知识产权，并引发法律或经济纠纷，乙方承担赔偿责任。

本协议自签订之日起生效。本协议一式2份，甲乙双方各执 1 份，具有同等法律效力。本协议未尽事宜，由甲、乙双方协商一致后，另行签署补充协议，补充协议经双方签字盖章后与本协议具有同等法律效力。

第1章 一般规定与规范

1.1电池基本运行环境条件

电池短期（1个月内）存储温度-20℃～45℃

电池长期（1年内）存储温度-10℃～30℃

电池运行温度（对电池进行充电）0℃～60℃

电池运行温度（对电池进行放电）-30℃～60℃

运输储存湿度≤90%

长期储存湿度≤90%，无凝露

运行湿度≤85%

使用海拔高度≤5000m

1.2一般规定与规范

本技术协议中的技术要求是针对上述基本运行环境提出的并采取相应措施必须符合远景315Ah（ESS HC-L315A）产品规格书的技术要求范围内使用。

在电池运输、验收、检测、储存或使用过程中出现异常现象时，双方协商确认检验方法、检验设备相关信息、电池运行数据、环境条件、充放电制度等相关信息，并附有数据、曲线、图片、文字等乙方需要了解的自异常问题反馈的全部信息。

乙方需保证所供电池的设计、生产原材料（包括且不限于正负极材料、隔膜、载流体、电解液）的选型正确合理。乙方应明确储能项目所要求的电池的具体参数。

第2章 储能电池主要技术参数

2.1储能电池主要技术参数表

<标准技术参数>可以按产品规格书进行

序号

名称

规格参数

备注

1

正极材料体系

磷酸铁锂

2

外壳材质

铝

3

电池重量

5.65±0.30Kg

4

充电倍率

0.5P

0.5P=504W

5

放电倍率

0.5P

6

额定充电能量

1008Wh

7

额定放电能量

1008Wh

8

额定充电容量

315Ah

9

额定放电容量

315Ah

10

标称电压（V）

3.2V

11

工作电压（V）

2.5~3.65V（T>0°C）

2.0V~3.65V（T≤0°C）

12

SOC运行范围

0%~100%

13

充电保护电压

3.65V

14

充放电保护温度

60℃

15

出厂电量比（SOC）

30%

电芯电量94.5±1Ah

16

交流内阻

≤0.2 mohm 

(AC Impedance, 1000 Hz)

17

组内电压极差

≤6mv

单批次可满足

18

组内内阻极差（ACR）

≤0.05mohm

19

出货分容容量

见下文出货要求

分容流程：0.45C CC to 3.65V，CV to 0.05C, rest 1min，0.45C DC to 2.5V

20

同档内容量极差

按照远景分档要求

见下文出货要求

21

批次内同档电芯数量

簇或集装装箱电芯数量的整数倍

52*8*10=4160

22

循环寿命

≥10000次@70%SOH 

25±3℃,初始夹紧力 300±25Kgf，0.5P充放

23

自放电速率

每月≤3.0%

出货SOC，25±2℃储存

24

能量转换效率

≥94.0%

25±2℃，0.5P额定倍率（放电能量/充电能量）

25

工作温度

0～60℃

充电温度窗口

-30～60℃

放电温度窗口

26

存储温度

-10 ~ 25°C

推荐存储温度

测试方法：（0.5P = 504W）

在（25±2）℃下，电池充放电容量及能量试验按照下列步骤进行：

a） 以0.5P恒功率放电至电池单体的放电终止电压2.5V，静置30 min；

b） 以0.5P恒功率充电至单体电池截至电压3.65V，静置2 min，以0.1P恒功率充电至单体电池截至电压3.65V，静置30min；

c） 以0.5P恒功率放电至电池单体的放电终止电压2.5V，静置30 min；

d） 重复步骤b）～c）3次，以3次试验的均值作为结果，记录电池容量、能量数据。

2.2电池尺寸基本要求

项目

描述

尺寸

W

宽度

174.26±0.60 mm（含蓝膜）

T

厚度

（300±25kgf下 ~30% SOC，包蓝膜）

71.80±0.60mm

H

高度（总高）

207.01±0.6mm

H1

高度（主体高）

204.44±0.6mm

D

极柱中心距

123±0.3mm

备注：以上为U型包膜电芯尺寸，若改为环型包膜，根据包膜方式更新图纸和尺寸

2.3电池外观基本要求

详见附件“远景动力铝壳 Cell 成品外观判定标准”

2.4 SOP表

表1 电池在不同电池表面温度及不同SOC下的最大持续充电倍率表

Cell temperature range电池温度范围

＜0℃

0-15℃

15-20℃

20-45℃

45-60℃

＞60℃

Maximum charging power allowed允许最大充电功率

Not allowed

不允许

0.1P

0.25P

0.5P

0.5P

Not allowed

不允许

表2 电池在不同电池表面温度及不同SOC下的最大持续放电倍率表

Cell temperature range电池温度范围

＜-30℃

-30-10℃

10-45℃

45-60℃

＞60℃

Maximum discharging power allowed允许最大放电功率

Not allowed

不允许

0.5P

1P

0.5P

Not allowed

不允许

2.5安全性能

序号

项目

技术要求

测试方法

1

过放电

不爆炸、不起火

参考：GB/T 36276-2023《电力储能用锂离子电池》

2

过充电

不爆炸、不起火

3

短路

不爆炸、不起火

4

跌落

不爆炸、不起火

6

挤压

不爆炸、不起火

7

低气压

不爆炸、不起火、不漏液

8

热失控

不爆炸、不起火

备注：热失控、过充、过放、短路需带钢夹具进行测试，夹紧力300±25 kgf。

2.6 电池出货配组要求

1） 出货电池SOC不超过30%，静态压差≤6mV，同一批电芯下线时间极差≤30天，库存时间≤120天；

2） ACR区间≤0.2mΩ；

## 前言/目录（第2部分）

3） 电池下线OCV区间3.292~3.302V；

4）电芯下线容量要求：库存≤3个月，分容容量≥325Ah, 库存3-6个月，分容容量≥330Ah；

5) 不同电芯PN不允许混出；

6) 出厂电芯为全分容电芯。

7）重新分容的库存电芯不允许与新下线电芯同一批次混出。

备注：从电芯OCVF测量开始计算，包含运输途中，工厂仓库存储，电池为常温存储(23±5)，无充放电。

2.7 电池衰减保证值

电芯使用工况：环境温度25±3℃，运行工况≤0.5P，电压区间不超过2.8-3.6V，一年循环次数不超过730次，非充放电期间平均SOC≤50%，具体电池衰减的保证值如下：

315Ah_660cls/Year

Year

SOH（额定容量315Ah计算）

0

100.0%

1

93.1%

2

90.1%

3

87.5%

4

85.1%

5

82.8%

6

80.7%

7

78.6%

8

76.6%

9

74.6%

10

72.7%

11

70.8%

315Ah_730cls/Year

Year

SOH（额定容量315Ah计算）

0

100.0%

1

92.9%

2

89.7%

3

86.9%

4

84.4%

5

82.0%

6

79.7%

7

77.4%

8

75.3%

9

73.2%

10

71.1%

11

69.1%

第3章 关键技术指标要求与判定

3.1出货关键技术指标要求

乙方向甲方提供的电池，在出货时需要提供该批次出货检验记录。

检验记录需包含电池的电压、内阻、容量、厚度尺寸数据。

抽样原则：

随机抽样，甲方接受到乙方电池后（10日内），进行抽检电池。接受标准如下：出现问题时，经双方协商对齐，甲方测试过程完全符合标准流程，该批次甲方有权拒绝接受或讨论合理使用方式。

3.2认证报告要求

	乙方满足以下第三方认证要求：GB/T 36276-2023、UL9540A、IEC62619、UN38.3、UL1973、UL1642。

3.3 补充声明

     对于以上技术参数，如针对项目有特殊需求，可以双方协商调整。

     电芯容量可根据具体项目讨论出货电芯的档位和管控要求。

第4章 包装与运输

4.1包装要求

乙方应设计适合电池运输的包装箱，按正负极方向依次放入包装箱。包装箱应考虑到回收利用的可能性；

电池放入包装箱内，电池极柱面朝上；

电池在包装箱内紧凑，无松散、无晃动，若未装满，可用海棉填充；

乙方提供的货物包装应具备适应内陆运输和多次搬运、装卸的坚固包装，并应根据货物特点及需要，采取防潮、防锈、防腐蚀等保护措施，以保证货物安全无损运抵甲方指定交货地点。

包装货物应禁止存放在室外露天环境，禁止淋雨。

4.2 装运及标记

  以乙方内部包装规范为主要执行方式，同时包含以下信息：

运输方式：首选公路运输。

装运标记：乙方应在每一包装箱或货物的适当位置用中文字样作出数量标记。

4.3存储要求

电芯存储衰减：

315 Calendar Degradation，30%SOC

Ave.≤25℃max≤30℃

Ave.≤35℃max≤40℃

Ave.≤45℃max≤50℃

Time/month

SOH

SOH

SOH

0

100.0%

100.0%

100.0%

1

99.4%

99.0%

98.5%

2

99.0%

98.5%

97.9%

3

98.7%

98.1%

97.4%

4

98.5%

97.9%

97.0%

5

98.3%

97.6%

96.6%

6

98.0%

97.3%

96.3%

7

97.8%

97.0%

95.9%

8

97.6%

96.7%

95.5%

9

97.4%

96.5%

95.2%

10

97.2%

96.2%

94.8%

11

96.9%

95.9%

94.4%

12

96.7%

95.6%

94.0%

为保证电芯衰减，建议存储环境温度：-10～30℃。

第5章 质量保证（以质保协议为准）

乙方承诺对提供给甲方的合同货物完成交付后，满足25±3℃下连续10000次循环寿命（电池剩余可用容量不低于70%标称容量）。质量保证期内，循环寿命达不到要求的，以质保协议为准。

乙方保证其提供的合同货物是全新的、未使用过的。乙方保证其合同货物在正确安装、正常操作情况下，运行安全、可靠。在质量保证期内，如经双方确认因乙方原因导致乙方提供的合同货物有缺陷，不符合合同约定时，甲方可向乙方提出索赔。乙方应按甲方要求进行修理、更换，并赔偿甲方的直接损失。如需更换，乙方应及时用合格优质的产品进行更换。由此产生的直接费用在质保期内由乙方承担。

如果由于甲方未按照乙方所提供的技术资料、图纸、说明书进行安装、操作，及非乙方技术人员的原因或其它非可归责于乙方的原因造成合同货物损坏，由甲方负责修理、更换，但乙方有义务尽快提供所需更换的部件，对于甲方要求的紧急部件，乙方应安排最快的方式运输，所有费用均由甲方承担；乙方的原因造成合同货物损坏，由乙方负责维修、更换，并应安排最快的方式运输提供所需更换的部件，因此造成的甲方直接损失由乙方承担。

## 第6章 注意事项

第6章 注意事项

6.1电池使用

初始电池夹紧力300±25kgf。电池成组预紧力50~800kgf(1kgf=9.8N)对电池无影响，受力面为电池大面(174.26*204.44mm)平整受力挤压，不允许有尖锐或不平整面对电池进行挤压。成组激光焊接信息要求如下：焊接熔深0.5~1.2mm、极柱承受最大压力500N（最大垂直力，不发生变形）、极柱承受的最大温度130℃(塑胶垫不发生变形)

6.2注意事项

禁止反向充电。正确连接电池的正负极，严禁反向充电。

禁止过放电。在电池正常使用过程中，为防止过放电，电池应定期充电，将电压维持在3.2 V以上。

严禁将电池浸入水中，保存不用时，应放置于阴凉干燥的环境中。

禁止将电池放在热高温源旁边，如火、加热器等使用和留置。

充电时请选用锂离子电池专用充电器。

在使用过程中，严禁将电池正负极颠倒。

禁止将电池丢于火或给电池加热。

禁止用金属直接导通电池正负极。

禁止将电池与金属，如发夹、项链等一起运输或贮存。

禁止敲击或抛掷、踩踏和弯折电池等。

禁止直接焊接电池。

禁止用钉子或其它利器刺穿电池。

不要使用处于极热环境中的电池，如阳光直射或热天的车内。

禁止在强静电和强磁场的地方使用。

如果电池漏液，电解液溅入到皮肤、眼睛、口、鼻等部位，应立即用大量清水冲洗，并马上送医治疗，否则会对人体造成严重伤害。

如果电池出现异味、发热、变色、变形或使用、贮存、充电过程中出现任何异常时不得使用。

签署页

甲方（买方）： 

地址： 

法定代表人或其授权的代理人：（签字）：

联系方式：

传真：

签订日期：

乙方（卖方）： 远景动力技术（江苏）有限公司

地址： 江苏省无锡市江阴市申港街道申泰路66号

法定代表人或其授权的代理人：（签字）：

联系方式：

传真：

签订日期：

附录

1出货检验记录表模板

包装编号

电池条码

分容时间

OCV测试时间

容量

（Ah）

电压

（V）

内阻（

mΩ）

K值

厚度

（mm）

宽度

（mm）

正极柱高度

（mm）

负极柱高度

（mm）

重量

（g）

2电池出货配组要求

2.1出货电池库存≤3个月，分容容量≥325Ah, 库存3-6个月，分容容量≥330Ah；

2.2 出货电池SOC不超过30%，静态压差≤6mV，同一批电芯下线时间极差≤30天；

2.3 ACR区间≤0.2mΩ；

2.4 电池下线OCV区间3.292~3.302V；

2.5 不同电芯PN不允许混出

2.6 出厂电芯为全分容电芯

2.7 重新分容的库存电芯不允许与新下线电芯同一批次混出。

备注：从电芯OCV测量开始计算，包含运输途中，工厂仓库存储，电池为常温存储(23±5℃)，无充放电
